Repository: fusillibernie/glaze

# Glaze Formulator

A ceramic glaze formulation and analysis tool that uses data from Glazy.org, scientific research, and literature to help create and predict ceramic glaze outcomes.

## Features

### Core Functionality

- **UMF Calculations**: Calculate Unity Molecular Formula from recipe percentages
- **Stull Chart Analysis**: Predict glaze surface (glossy, satin, matte) based on Si:Al ratios
- **Chemistry Analysis**: Identify issues, warnings, and recommendations
- **Outcome Prediction**: Predict colors, surfaces, and defect risks
- **Thermal Expansion**: Analyze crazing and shivering risks
- **Photo Documentation**: Upload and track firing results

### Classification & Search (Like Glazy.org)

- **Stull Region Classification**: Automatically categorize glazes by position on Stull chart
- **Unified Categories**: Glazes grouped by composition (celadon, tenmoku, shino, etc.)
- **Similarity Search**: Find glazes with similar chemistry
- **Flux Profile Search**: Filter by alkali-dominant, zinc, boron content
- **UMF Range Search**: Find glazes within specific oxide ranges
- **Food Safety Warnings**: Automatic lead/barium detection

### Firing Atmospheres

- Oxidation (electric kilns)
- Reduction (gas kilns)
- Wood firing
- Salt/soda firing

### Clay Bodies

- Stoneware
- Porcelain
- Earthenware
- B-Mix and others

## Usage

### Start the API Server

```bash
uvicorn api.main:app --reload --host 0.0.0.0 --port 8000
```

### API Documentation

Once running, visit:
- Swagger UI: http://localhost:8000/docs
- ReDoc: http://localhost:8000/redoc

## API Endpoints

### Materials

| Endpoint | Method | Description |
|----------|--------|-------------|
| `/api/materials` | GET | List all materials |
| `/api/materials/{name}` | GET | Get material details |
| `/api/materials/{name}/substitutes` | GET | Find substitute materials |

### Recipes

| Endpoint | Method | Description |
|----------|--------|-------------|
| `/api/recipes/calculate-umf` | POST | Calculate UMF for a recipe |
| `/api/recipes/analyze` | POST | Full chemistry analysis |
| `/api/recipes/predict` | POST | Predict firing outcome |
| `/api/recipes/formulate` | POST | Generate recipe from target UMF |
| `/api/recipes/add-colorant` | POST | Add colorant to recipe |

### Classification & Search

| Endpoint | Method | Description |
|----------|--------|-------------|
| `/api/classify` | POST | Classify a recipe by Stull position |
| `/api/search/by-region/{region}` | GET | Find glazes in a Stull region |
| `/api/search/by-category/{category}` | GET | Find glazes by category |
| `/api/search/similar` | POST | Find similar glazes |
| `/api/search/by-umf` | GET | Search by UMF ranges |
| `/api/search/by-flux` | GET | Search by flux profile |
| `/api/classify/statistics` | GET | Get classification statistics |
| `/api/reference/stull-regions` | GET | List Stull regions |
| `/api/reference/glaze-categories` | GET | List glaze categories |

### Glazy.org Integration

| Endpoint | Method | Description |
|----------|--------|-------------|
| `/api/glazy/search` | GET | Search Glazy recipes |
| `/api/glazy/recipe/{id}` | GET | Fetch recipe from Glazy |
| `/api/glazy/material/{id}` | GET | Fetch material from Glazy |

### Results & Photos

| Endpoint | Method | Description |
|----------|--------|-------------|
| `/api/results` | GET | List firing results |
| `/api/results` | POST | Submit firing result |
| `/api/results/upload-photo` | POST | Upload result photo |

### Reference Data

| Endpoint | Method | Description |
|----------|--------|-------------|
| `/api/reference/cones` | GET | List cone temperatures |
| `/api/reference/atmospheres` | GET | List firing atmospheres |
| `/api/reference/clay-bodies` | GET | List clay body types |
| `/api/reference/umf-ranges/{cone}` | GET | Get UMF ranges for cone |

## Example: Analyze a Recipe

```python
import httpx

recipe = {
    "name": "Leach 4321",
    "ingredients": [
        {"material_name": "Custer Feldspar", "percentage": 40.0},
        {"material_name": "Silica (Flint)", "percentage": 30.0},
        {"material_name": "Whiting (Calcium Carbonate)", "percentage": 20.0},
        {"material_name": "EPK Kaolin", "percentage": 10.0}
    ],
    "target_cone": "10",
    "atmospheres": ["reduction"]
}

response = httpx.post("http://localhost:8000/api/recipes/analyze", json=recipe)
analysis = response.json()

print(f"Predicted Surface: {analysis['predicted_surface']}")
print(f"Si:Al Ratio: {analysis['umf']['silica_alumina_ratio']}")

### Unity Molecular Formula (UMF)

The UMF normalizes glaze chemistry so fluxes sum to 1.0. This allows comparing glazes regardless of raw materials used.

**Typical Cone 6 UMF Ranges:**
- SiO2: 2.5 - 4.5
- Al2O3: 0.2 - 0.5
- Flux Total: 1.0

**Typical Cone 10 UMF Ranges:**
- SiO2: 3.0 - 5.0
- Al2O3: 0.3 - 0.6
- Flux Total: 1.0

## Data Sources

- [Glazy.org](https://glazy.org) - Community glaze database
- Stull Chart - H.V. Stull (1912)
- Ceramic literature and research

File: data/firing/electric_schedules.json
{
  "description": "Electric kiln ramp/hold/soak firing schedules, sourced from Digitalfire ahead of the site's shutdown. Complements data/firing/woodfire_schedules.json, which covers wood/reduction kilns only.",
  "source": "digitalfire",
  "electric_schedules": [
    {
      "name": "Cone 6 Drop-and-Hold Slow Cool",
      "code": "C6DHSC",
      "target_cone": "6",
      "description": "Plainsman cone 6 drop-and-hold, slow-cool schedule for reactive/glossy glazes. Improves brilliance and surface quality, reduces pinholing, and encourages microcrystal development in mattes.",
      "atmosphere": "oxidation",
      "kiln_type": "electric",
      "steps": [
        {"step": 1, "rate_c_per_hr": 60, "rate_f_per_hr": 108, "target_c": 121, "target_f": 250, "hold_min": 60},
        {"step": 2, "rate_c_per_hr": 194, "rate_f_per_hr": 350, "target_c": 1148, "target_f": 2100, "hold_min": 15},
        {"step": 3, "rate_c_per_hr": 60, "rate_f_per_hr": 108, "target_c": 1204, "target_f": 2200, "hold_min": 10, "notes": "Peak (~cone 6)"},
        {"step": 4, "rate_c_per_hr": 500, "rate_f_per_hr": 900, "target_c": 1148, "target_f": 2100, "hold_min": 30, "notes": "Drop-and-hold: fast drop from peak, then hold"},
        {"step": 5, "rate_c_per_hr": 83, "rate_f_per_hr": 150, "target_c": 760, "target_f": 1400, "hold_min": 0, "notes": "Slow cool through the glaze-stiffening range"}
      ],
      "total_time_hours": 14.5,
      "notes": "The drop-and-hold at step 4 lets the melt level and heal bubbles before the slow-cool step encourages surface quality and matte crystal development. Applicable as a general template for any reactive or matte cone 6 glaze prone to pinholing or dull surface."
    },
    {
      "name": "Quartz Inversion Safe Cooling",
      "code": "generic-dunting-guard",
      "description": "Not a full schedule - a rule of thumb to prevent dunting/cracking, applicable to any cone/body. Insert a slow ramp on both heating and cooling through the quartz inversion point.",
      "critical_point_c": 570,
      "critical_point_f": 1063,
      "guidance": [
        "Slow the ramp approaching and departing 570C/1063F in both directions - dunting risk exists on heat-up and cool-down",
        "Most critical for thick, heavy, or unevenly-walled ware and for bodies with high free-quartz content",
        "Electric kilns lack the natural draft of gas kilns and need slower firing overall to avoid gradients",
        "Candle overnight at the boiling point before ramping up for damp or thick greenware"
      ]
    }
  ]
}

File: data/firing/woodfire_schedules.json
{
  "woodfire_schedules": [
    {
      "name": "Anagama Standard",
      "kiln_type": "anagama",
      "description": "Traditional Japanese single-chamber wood kiln",
      "target_cone": "10-12",
      "peak_temp_c": 1320,
      "peak_temp_f": 2408,
      "typical_duration_hours": "72-120",
      "atmosphere": "variable_reduction",
      "firing_notes": {
        "preheat": "Slow warmup for 12-24 hours to 500C",
        "body_reduction": "Heavy stoking creates reduction. Start at cone 010.",
        "climb": "Push temp 20-30C per hour in final stages",
        "soak": "Hold at peak for 2-4 hours for ash deposit buildup",
        "cooling": "Slow cool over 2-3 days minimum"
      },
      "kiln_positions": [
        {"position": "front_firebox", "typical_cone": "11-12", "characteristics": "Heaviest ash, most reduction, dramatic effects"},
        {"position": "middle", "typical_cone": "10", "characteristics": "Good ash deposit, balanced atmosphere"},
        {"position": "back", "typical_cone": "9-10", "characteristics": "Lighter ash, more flashing, subtle effects"},
        {"position": "side_stoke", "typical_cone": "10-11", "characteristics": "Direct flame, good flash, variable"}
      ],
      "notes": "Results vary dramatically by position. Front pieces get heavy ash deposits."
    },
    {
      "name": "Noborigama Standard",
      "kiln_type": "noborigama",
      "description": "Multi-chamber climbing kiln",
      "target_cone": "10",
      "peak_temp_c": 1305,
      "peak_temp_f": 2381,
      "typical_duration_hours": "48-72",
      "atmosphere": "variable_reduction",
      "firing_notes": {
        "first_chamber": "Fire like anagama, heaviest ash",
        "middle_chambers": "Heat from previous chamber, side stoking",
        "back_chambers": "Lighter firing, more oxidation possible",
        "cooling": "Brick up chambers as they finish"
      },
      "kiln_positions": [
        {"position": "first_chamber", "typical_cone": "11", "characteristics": "Anagama-like, heavy ash"},
        {"position": "second_chamber", "typical_cone": "10", "characteristics": "Moderate ash, good flash"},
        {"position": "third_chamber", "typical_cone": "10", "characteristics": "Light ash, subtle effects"},
        {"position": "back_chambers", "typical_cone": "9-10", "characteristics": "Clean firing, minimal ash"}
      ],
      "notes": "Each chamber fires progressively cleaner. Good for variety in one firing."
    },
    {
      "name": "Train Kiln Fast Fire",
      "kiln_type": "train",
      "description": "Fast-fire train-style wood kiln",
      "target_cone": "10",
      "peak_temp_c": 1300,
      "peak_temp_f": 2372,
      "typical_duration_hours": "18-24",
      "atmosphere": "reduction",
      "firing_notes": {
        "warmup": "Can go faster than anagama, 4-8 hours to 500C",
        "body": "Aggressive stoking, 40-50C per hour climb",
        "peak": "Short soak, 30-60 minutes",
        "cooling": "Can cool faster, 24-48 hours"
      },
      "kiln_positions": [
        {"position": "front", "typical_cone": "10-11", "characteristics": "Direct flame, good ash"},
        {"position": "middle", "typical_cone": "10", "characteristics": "Even heat, balanced"},
        {"position": "back", "typical_cone": "9-10", "characteristics": "Lighter, more flash"}
      ],
      "notes": "More predictable than anagama. Good for production work."
    },
    {
      "name": "Bourry Box Standard",
      "kiln_type": "bourry_box",
      "description": "Side-stoke Bourry box design",
      "target_cone": "10",
      "peak_temp_c": 1305,
      "peak_temp_f": 2381,
      "typical_duration_hours": "12-18",
      "atmosphere": "oxidation_reduction_cycle",
      "firing_notes": {
        "warmup": "Moderate preheat, 6-8 hours",
        "stoking_cycle": "Stoke, let burn down, repeat. Creates ox/red cycles.",
        "peak": "Soak 30-60 minutes",
        "cooling": "Standard slow cool"
      },
      "kiln_positions": [
        {"position": "flame_side", "typical_cone": "10", "characteristics": "Direct flame, ash buildup"},
        {"position": "off_flame", "typical_cone": "10", "characteristics": "Softer effects, good flash"},
        {"position": "top", "typical_cone": "10", "characteristics": "Less ash, clean firing"}
      ],
      "notes": "Efficient design. Good for smaller loads and faster turnaround."
    },
    {
      "name": "Salt/Wood Hybrid",
      "kiln_type": "wood_salt",
      "description": "Wood kiln with salt introduction",
      "target_cone": "10",
      "peak_temp_c": 1300,
      "peak_temp_f": 2372,
      "typical_duration_hours": "24-36",
      "atmosphere": "reduction_salt",
      "firing_notes": {
        "body_fire": "Standard wood firing to cone 8",
        "salt_introduction": "Add salt at cone 9-10, 1-2 lbs per cubic foot",
        "salting_method": "Throw into firebox or through ports",
        "post_salt": "Continue firing 30-60 minutes",
        "cooling": "Slow cool for best orange peel"
      },
      "kiln_positions": [
        {"position": "near_firebox", "typical_cone": "10", "characteristics": "Heavy salt, orange peel texture"},
        {"position": "middle", "typical_cone": "10", "characteristics": "Moderate salt, good texture"},
        {"position": "back", "typical_cone": "9-10", "characteristics": "Light salt, subtle texture"}
      ],
      "notes": "Salt creates orange peel texture on exposed clay. Protect with wadding."
    },
    {
      "name": "Soda/Wood Hybrid",
      "kiln_type": "wood_soda",
      "description": "Wood kiln with soda introduction",
      "target_cone": "10",
      "peak_temp_c": 1300,
      "peak_temp_f": 2372,
      "typical_duration_hours": "24-36",
      "atmosphere": "reduction_soda",
      "firing_notes": {
        "body_fire": "Standard wood firing to cone 8-9",
        "soda_introduction": "Spray soda ash solution at cone 9-10",
        "soda_mix": "1 part soda ash to 3 parts water",
        "application": "Spray through ports every 5-10 minutes",
        "post_soda": "Continue firing 30-60 minutes"
      },
      "kiln_positions": [
        {"position": "near_ports", "typical_cone": "10", "characteristics": "Heavy soda buildup"},
        {"position": "middle", "typical_cone": "10", "characteristics": "Moderate soda, even coverage"},
        {"position": "back", "typical_cone": "9-10", "characteristics": "Light soda, subtle"}
      ],
      "notes": "Soda gives softer orange peel than salt. More environmentally friendly."
    },
    {
      "name": "Low Fire Wood (Pit Style)",
      "kiln_type": "pit_fire",
      "description": "Low temperature wood/sawdust firing",
      "target_cone": "018-010",
      "peak_temp_c": 700,
      "peak_temp_f": 1292,
      "typical_duration_hours": "4-12",
      "atmosphere": "smoky_reduction",
      "firing_notes": {
        "packing": "Nestle pieces in sawdust with colorants",
        "ignition": "Light from top, burn down slowly",
        "atmosphere": "Heavy smoke creates carbon marks",
        "cooling": "Can be fast or slow depending on desired effects"
      },
      "colorant_additions": [
        {"material": "Copper Carbonate", "effect": "Blue-green flashes"},
        {"material": "Salt", "effect": "Orange flashes"},
        {"material": "Seaweed", "effect": "Sodium flashes"},
        {"material": "Banana Peels", "effect": "Yellow flashes"},
        {"material": "Steel Wool", "effect": "Iron marks"}
      ],
      "notes": "Not for functional ware. Decorative only. Results are unpredictable."
    },
    {
      "name": "Cone 6 Wood Fire",
      "kiln_type": "wood_mid",
      "description": "Mid-fire wood kiln for cone 6",
      "target_cone": "6",
      "peak_temp_c": 1222,
      "peak_temp_f": 2232,
      "typical_duration_hours": "12-24",
      "atmosphere": "variable_reduction",
      "firing_notes": {
        "warmup": "Standard 8-12 hour preheat",
        "climb": "Steady stoking to reach temp",
        "peak": "Short soak at cone 6",
        "cooling": "Slow cool for best results"
      },
      "kiln_positions": [
        {"position": "front", "typical_cone": "6-7", "characteristics": "Good ash for mid fire"},
        {"position": "back", "typical_cone": "5-6", "characteristics": "Subtle effects"}
      ],
      "notes": "Less dramatic than cone 10 but still produces wood fire character."
    }
  ],
  "temperature_reference": {
    "cones": {
      "018": {"temp_c": 696, "temp_f": 1285, "category": "low_fire"},
      "06": {"temp_c": 999, "temp_f": 1830, "category": "low_fire"},
      "04": {"temp_c": 1060, "temp_f": 1940, "category": "low_fire"},
      "02": {"temp_c": 1120, "temp_f": 2048, "category": "low_fire"},
      "1": {"temp_c": 1136, "temp_f": 2077, "category": "mid_fire"},
      "3": {"temp_c": 1168, "temp_f": 2134, "category": "mid_fire"},
      "5": {"temp_c": 1196, "temp_f": 2185, "category": "mid_fire"},
      "6": {"temp_c": 1222, "temp_f": 2232, "category": "mid_fire"},
      "7": {"temp_c": 1240, "temp_f": 2264, "category": "mid_fire"},
      "8": {"temp_c": 1263, "temp_f": 2305, "category": "high_fire"},
      "9": {"temp_c": 1280, "temp_f": 2336, "category": "high_fire"},
      "10": {"temp_c": 1305, "temp_f": 2381, "category": "high_fire"},
      "11": {"temp_c": 1315, "temp_f": 2399, "category": "high_fire"},
      "12": {"temp_c": 1326, "temp_f": 2419, "category": "high_fire"},
      "13": {"temp_c": 1346, "temp_f": 2455, "category": "high_fire"}
    },
    "woodfire_typical_range": {
      "anagama_front": "cone 11-13",
      "anagama_middle": "cone 10-11",
      "anagama_back": "cone 9-10",
      "train_kiln": "cone 10",
      "bourry_box": "cone 10",
      "salt_wood": "cone 10",
      "soda_wood": "cone 10"
    }
  }
}
