Repository: fusillibernie/glaze

# Glaze Formulator

A ceramic glaze formulation and analysis tool that uses data from Glazy.org, scientific research, and literature to help create and predict ceramic glaze outcomes.

## Features

### Core Functionality

- **UMF Calculations**: Calculate Unity Molecular Formula from recipe percentages
- **Stull Chart Analysis**: Predict glaze surface (glossy, satin, matte) based on Si:Al ratios
- **Chemistry Analysis**: Identify issues, warnings, and recommendations
- **Outcome Prediction**: Predict colors, surfaces, and defect risks
- **Thermal Expansion**: Analyze crazing and shivering risks
- **Photo Documentation**: Upload and track firing results

### Classification & Search (Like Glazy.org)

- **Stull Region Classification**: Automatically categorize glazes by position on Stull chart
- **Unified Categories**: Glazes grouped by composition (celadon, tenmoku, shino, etc.)
- **Similarity Search**: Find glazes with similar chemistry
- **Flux Profile Search**: Filter by alkali-dominant, zinc, boron content
- **UMF Range Search**: Find glazes within specific oxide ranges
- **Food Safety Warnings**: Automatic lead/barium detection

### Firing Atmospheres

- Oxidation (electric kilns)
- Reduction (gas kilns)
- Wood firing
- Salt/soda firing

### Clay Bodies

- Stoneware
- Porcelain
- Earthenware
- B-Mix and others

## Usage

### Start the API Server

```bash
uvicorn api.main:app --reload --host 0.0.0.0 --port 8000
```

### API Documentation

Once running, visit:
- Swagger UI: http://localhost:8000/docs
- ReDoc: http://localhost:8000/redoc

## API Endpoints

### Materials

| Endpoint | Method | Description |
|----------|--------|-------------|
| `/api/materials` | GET | List all materials |
| `/api/materials/{name}` | GET | Get material details |
| `/api/materials/{name}/substitutes` | GET | Find substitute materials |

### Recipes

| Endpoint | Method | Description |
|----------|--------|-------------|
| `/api/recipes/calculate-umf` | POST | Calculate UMF for a recipe |
| `/api/recipes/analyze` | POST | Full chemistry analysis |
| `/api/recipes/predict` | POST | Predict firing outcome |
| `/api/recipes/formulate` | POST | Generate recipe from target UMF |
| `/api/recipes/add-colorant` | POST | Add colorant to recipe |

### Classification & Search

| Endpoint | Method | Description |
|----------|--------|-------------|
| `/api/classify` | POST | Classify a recipe by Stull position |
| `/api/search/by-region/{region}` | GET | Find glazes in a Stull region |
| `/api/search/by-category/{category}` | GET | Find glazes by category |
| `/api/search/similar` | POST | Find similar glazes |
| `/api/search/by-umf` | GET | Search by UMF ranges |
| `/api/search/by-flux` | GET | Search by flux profile |
| `/api/classify/statistics` | GET | Get classification statistics |
| `/api/reference/stull-regions` | GET | List Stull regions |
| `/api/reference/glaze-categories` | GET | List glaze categories |

### Glazy.org Integration

| Endpoint | Method | Description |
|----------|--------|-------------|
| `/api/glazy/search` | GET | Search Glazy recipes |
| `/api/glazy/recipe/{id}` | GET | Fetch recipe from Glazy |
| `/api/glazy/material/{id}` | GET | Fetch material from Glazy |

### Results & Photos

| Endpoint | Method | Description |
|----------|--------|-------------|
| `/api/results` | GET | List firing results |
| `/api/results` | POST | Submit firing result |
| `/api/results/upload-photo` | POST | Upload result photo |

### Reference Data

| Endpoint | Method | Description |
|----------|--------|-------------|
| `/api/reference/cones` | GET | List cone temperatures |
| `/api/reference/atmospheres` | GET | List firing atmospheres |
| `/api/reference/clay-bodies` | GET | List clay body types |
| `/api/reference/umf-ranges/{cone}` | GET | Get UMF ranges for cone |

## Example: Analyze a Recipe

```python
import httpx

recipe = {
    "name": "Leach 4321",
    "ingredients": [
        {"material_name": "Custer Feldspar", "percentage": 40.0},
        {"material_name": "Silica (Flint)", "percentage": 30.0},
        {"material_name": "Whiting (Calcium Carbonate)", "percentage": 20.0},
        {"material_name": "EPK Kaolin", "percentage": 10.0}
    ],
    "target_cone": "10",
    "atmospheres": ["reduction"]
}

response = httpx.post("http://localhost:8000/api/recipes/analyze", json=recipe)
analysis = response.json()

print(f"Predicted Surface: {analysis['predicted_surface']}")
print(f"Si:Al Ratio: {analysis['umf']['silica_alumina_ratio']}")

### Unity Molecular Formula (UMF)

The UMF normalizes glaze chemistry so fluxes sum to 1.0. This allows comparing glazes regardless of raw materials used.

**Typical Cone 6 UMF Ranges:**
- SiO2: 2.5 - 4.5
- Al2O3: 0.2 - 0.5
- Flux Total: 1.0

**Typical Cone 10 UMF Ranges:**
- SiO2: 3.0 - 5.0
- Al2O3: 0.3 - 0.6
- Flux Total: 1.0

## Data Sources

- [Glazy.org](https://glazy.org) - Community glaze database
- Stull Chart - H.V. Stull (1912)
- Ceramic literature and research

File: data/materials/clay_bodies.json
{
  "clay_bodies": [
    {
      "name": "Standard Stoneware",
      "type": "stoneware",
      "cone_range": "6-10",
      "description": "General-purpose stoneware body suitable for throwing and handbuilding. Fires to a warm tan in oxidation, gray-brown in reduction.",
      "color_wet": "gray-brown",
      "color_fired_oxidation": "warm tan",
      "color_fired_reduction": "gray-brown",
      "shrinkage_percent": 12.0,
      "absorption_percent": 1.5,
      "typical_composition": {
        "ball_clay_percent": 25,
        "stoneware_clay_percent": 35,
        "feldspar_percent": 20,
        "silica_percent": 15,
        "grog_percent": 5
      },
      "analysis": {
        "SiO2": 65.0,
        "Al2O3": 18.0,
        "K2O": 3.2,
        "Na2O": 1.0,
        "CaO": 0.8,
        "MgO": 0.6,
        "Fe2O3": 1.8,
        "TiO2": 0.9,
        "LOI": 8.5
      },
      "suitable_for": ["throwing", "handbuilding", "slab"],
      "notes": "Reliable workhorse body. Good plasticity and wide firing range."
    },
    {
      "name": "Porcelain - Grolleg-based",
      "type": "porcelain",
      "cone_range": "6-10",
      "description": "English kaolin porcelain with excellent translucency and very white fired color. Grolleg kaolin provides superior plasticity for a porcelain.",
      "color_wet": "white",
      "color_fired_oxidation": "bright white",
      "color_fired_reduction": "blue-white",
      "shrinkage_percent": 14.0,
      "absorption_percent": 0.2,
      "typical_composition": {
        "grolleg_kaolin_percent": 50,
        "silica_percent": 25,
        "feldspar_percent": 25
      },
      "analysis": {
        "SiO2": 68.5,
        "Al2O3": 20.5,
        "K2O": 3.8,
        "Na2O": 1.2,
        "CaO": 0.2,
        "MgO": 0.3,
        "Fe2O3": 0.4,
        "TiO2": 0.02,
        "LOI": 5.0
      },
      "suitable_for": ["throwing", "trimming"],
      "notes": "Premium porcelain. Short working window on the wheel but excellent translucency. Low iron and titanium give very white fired color."
    },
    {
      "name": "Porcelain - Standard",
      "type": "porcelain",
      "cone_range": "10",
      "description": "Classic high-fire porcelain using domestic kaolin and potash feldspar. Less plastic than Grolleg bodies but very reliable at cone 10.",
      "color_wet": "off-white",
      "color_fired_oxidation": "cream-white",
      "color_fired_reduction": "warm white",
      "shrinkage_percent": 13.5,
      "absorption_percent": 0.3,
      "typical_composition": {
        "epk_kaolin_percent": 50,
        "silica_percent": 25,
        "custer_feldspar_percent": 25
      },
      "analysis": {
        "SiO2": 67.0,
        "Al2O3": 21.8,
        "K2O": 3.5,
        "Na2O": 0.9,
        "CaO": 0.2,
        "MgO": 0.1,
        "Fe2O3": 0.3,
        "TiO2": 0.2,
        "LOI": 6.0
      },
      "suitable_for": ["throwing", "trimming", "casting"],
      "notes": "Workable domestic porcelain. Slightly warmer fired color than Grolleg due to higher TiO2."
    },
    {
      "name": "B-Mix (Laguna)",
      "type": "stoneware",
      "cone_range": "6",
      "description": "Laguna Clay's popular mid-fire throwing body. Smooth, light-colored stoneware with excellent plasticity and minimal warping.",
      "color_wet": "light gray",
      "color_fired_oxidation": "off-white to light buff",
      "color_fired_reduction": "light gray",
      "shrinkage_percent": 11.5,
      "absorption_percent": 1.0,
      "typical_composition": {
        "ball_clay_percent": 30,
        "stoneware_clay_percent": 25,
        "feldspar_percent": 25,
        "silica_percent": 18,
        "bentonite_percent": 2
      },
      "analysis": {
        "SiO2": 66.5,
        "Al2O3": 19.2,
        "K2O": 2.8,
        "Na2O": 1.5,
        "CaO": 0.5,
        "MgO": 0.4,
        "Fe2O3": 0.8,
        "TiO2": 0.6,
        "LOI": 7.5
      },
      "suitable_for": ["throwing", "trimming", "handbuilding"],
      "notes": "Popular commercial body for cone 6. Light color shows glaze colors well. Very forgiving on the wheel."
    },
    {
      "name": "Flameware / Lithium Body",
      "type": "flameware",
      "cone_range": "6-10",
      "description": "Thermal-shock resistant body using petalite or spodumene as a lithium source. Suitable for stovetop cooking vessels.",
      "color_wet": "off-white",
      "color_fired_oxidation": "white to cream",
      "color_fired_reduction": "cream-gray",
      "shrinkage_percent": 8.0,
      "absorption_percent": 3.0,
      "typical_composition": {
        "petalite_percent": 50,
        "ball_clay_percent": 25,
        "talc_percent": 15,
        "grog_fine_percent": 10
      },
      "analysis": {
        "SiO2": 68.0,
        "Al2O3": 14.5,
        "Li2O": 2.8,
        "MgO": 4.5,
        "K2O": 0.5,
        "Na2O": 0.3,
        "CaO": 0.4,
        "Fe2O3": 0.5,
        "TiO2": 0.3,
        "LOI": 7.5
      },
      "suitable_for": ["throwing", "handbuilding", "functional cookware"],
      "notes": "Low thermal expansion due to lithium and magnesium content. Must use compatible low-expansion glazes. Not all glazes will fit."
    },
    {
      "name": "Raku Body",
      "type": "raku",
      "cone_range": "06-2",
      "description": "Open, grog-heavy body designed to withstand the thermal shock of raku firing. High grog content provides porosity and resistance to cracking.",
      "color_wet": "buff to tan",
      "color_fired_oxidation": "buff",
      "color_fired_reduction": "dark gray to black (smoked)",
      "shrinkage_percent": 7.0,
      "absorption_percent": 8.0,
      "typical_composition": {
        "fireclay_percent": 40,
        "ball_clay_percent": 20,
        "grog_coarse_percent": 20,
        "grog_fine_percent": 10,
        "sand_percent": 10
      },
      "analysis": {
        "SiO2": 62.0,
        "Al2O3": 20.0,
        "K2O": 1.5,
        "Na2O": 0.5,
        "CaO": 0.8,
        "MgO": 0.5,
        "Fe2O3": 2.0,
        "TiO2": 1.0,
        "LOI": 6.5
      },
      "suitable_for": ["handbuilding", "throwing", "sculpture", "raku"],
      "notes": "Not food safe due to high porosity. The open body withstands rapid temperature changes of raku firing without cracking."
    },
    {
      "name": "Red Earthenware",
      "type": "earthenware",
      "cone_range": "06-2",
      "description": "Classic low-fire terracotta-style body. High iron content produces distinctive red-orange color. Traditional material for functional pottery and tile.",
      "color_wet": "dark red-brown",
      "color_fired_oxidation": "red-orange",
      "color_fired_reduction": "dark brown to black",
      "shrinkage_percent": 10.0,
      "absorption_percent": 6.0,
      "typical_composition": {
        "red_clay_percent": 60,
        "ball_clay_percent": 20,
        "silica_percent": 10,
        "talc_percent": 5,
        "grog_fine_percent": 5
      },
      "analysis": {
        "SiO2": 58.0,
        "Al2O3": 16.5,
        "K2O": 2.0,
        "Na2O": 0.8,
        "CaO": 1.2,
        "MgO": 1.5,
        "Fe2O3": 7.0,
        "TiO2": 1.2,
        "LOI": 7.0
      },
      "suitable_for": ["throwing", "handbuilding", "slab", "tile"],
      "notes": "Must be glazed for food use due to porosity. Lovely warm color under clear or transparent glazes. Do not overfire past cone 2."
    },
    {
      "name": "White Earthenware",
      "type": "earthenware",
      "cone_range": "06-2",
      "description": "Low-fire white body for majolica and bright-colored glazes. Low iron content for clean white surface.",
      "color_wet": "white to off-white",
      "color_fired_oxidation": "white",
      "color_fired_reduction": "white",
      "shrinkage_percent": 9.5,
      "absorption_percent": 7.0,
      "typical_composition": {
        "ball_clay_percent": 30,
        "kaolin_percent": 25,
        "talc_percent": 25,
        "silica_percent": 15,
        "frit_percent": 5
      },
      "analysis": {
        "SiO2": 60.0,
        "Al2O3": 18.0,
        "MgO": 5.0,
        "K2O": 1.5,
        "Na2O": 1.0,
        "CaO": 2.5,
        "Fe2O3": 0.6,
        "TiO2": 0.5,
        "LOI": 8.5
      },
      "suitable_for": ["throwing", "handbuilding", "slab", "casting"],
      "notes": "White background ideal for majolica decoration. Talc acts as flux at low temperatures. Must be glazed for food use."
    },
    {
      "name": "Paper Clay - Porcelain",
      "type": "porcelain",
      "cone_range": "6-10",
      "description": "Porcelain body with 5-15% paper fiber (cellulose) added. Provides extraordinary joining strength and crack resistance in construction. Paper burns out in bisque firing.",
      "color_wet": "white (fibrous texture)",
      "color_fired_oxidation": "white",
      "color_fired_reduction": "blue-white",
      "shrinkage_percent": 13.0,
      "absorption_percent": 0.5,
      "typical_composition": {
        "grolleg_kaolin_percent": 45,
        "silica_percent": 23,
        "feldspar_percent": 22,
        "paper_pulp_percent": 10
      },
      "analysis": {
        "SiO2": 67.0,
        "Al2O3": 20.0,
        "K2O": 3.6,
        "Na2O": 1.1,
        "CaO": 0.2,
        "MgO": 0.3,
        "Fe2O3": 0.4,
        "TiO2": 0.02,
        "LOI": 7.5
      },
      "suitable_for": ["handbuilding", "sculpture", "slab", "joining"],
      "notes": "Paper fiber burns out during bisque, leaving tiny voids. Stronger in greenware and bone-dry state than regular porcelain. May smell during bisque."
    },
    {
      "name": "Wood-fire Stoneware",
      "type": "stoneware",
      "cone_range": "10-12",
      "description": "Iron-bearing stoneware formulated for wood firing. Moderate iron shows beautiful flashing and ash interaction. Designed for cone 10-12 with heavy ash deposit.",
      "color_wet": "brown",
      "color_fired_oxidation": "tan-brown",
      "color_fired_reduction": "warm brown with orange flash",
      "shrinkage_percent": 12.5,
      "absorption_percent": 1.0,
      "typical_composition": {
        "stoneware_clay_percent": 40,
        "fireclay_percent": 25,
        "ball_clay_percent": 15,
        "feldspar_percent": 10,
        "silica_percent": 5,
        "sand_percent": 5
      },
      "analysis": {
        "SiO2": 63.0,
        "Al2O3": 19.5,
        "K2O": 2.5,
        "Na2O": 0.8,
        "CaO": 0.6,
        "MgO": 0.5,
        "Fe2O3": 3.0,
        "TiO2": 1.2,
        "LOI": 8.0
      },
      "suitable_for": ["throwing", "handbuilding", "wood firing"],
      "notes": "Iron content creates orange-red flashing where exposed to flame. Ash deposits create natural glaze. May bloat if overfired past cone 12."
    },
    {
      "name": "Dark Stoneware / Manganese Body",
      "type": "stoneware",
      "cone_range": "6-10",
      "description": "Dark-burning stoneware with added manganese dioxide and iron. Creates a chocolate-brown to nearly black fired body. Dramatic contrast under light-colored glazes.",
      "color_wet": "dark brown",
      "color_fired_oxidation": "dark chocolate brown",
      "color_fired_reduction": "near black",
      "shrinkage_percent": 12.5,
      "absorption_percent": 1.5,
      "typical_composition": {
        "stoneware_clay_percent": 35,
        "ball_clay_percent": 25,
        "feldspar_percent": 18,
        "silica_percent": 12,
        "manganese_dioxide_percent": 5,
        "red_iron_oxide_percent": 3,
        "grog_fine_percent": 2
      },
      "analysis": {
        "SiO2": 60.0,
        "Al2O3": 17.5,
        "K2O": 2.8,
        "Na2O": 0.9,
        "CaO": 0.7,
        "MgO": 0.5,
        "Fe2O3": 4.5,
        "MnO2": 4.0,
        "TiO2": 0.8,
        "LOI": 7.5
      },
      "suitable_for": ["throwing", "handbuilding", "slab"],
      "notes": "Manganese can off-gas during firing - ensure good ventilation. Creates stunning contrast under white or light glazes that break on edges."
    },
    {
      "name": "Sculpture Body with Grog",
      "type": "stoneware",
      "cone_range": "6",
      "description": "Heavily grogged sculpture body designed for large-scale work. High grog content reduces shrinkage and warping, provides structural support for thick walls.",
      "color_wet": "buff-gray",
      "color_fired_oxidation": "warm buff",
      "color_fired_reduction": "gray-brown",
      "shrinkage_percent": 8.5,
      "absorption_percent": 3.0,
      "typical_composition": {
        "fireclay_percent": 30,
        "ball_clay_percent": 20,
        "stoneware_clay_percent": 15,
        "grog_coarse_percent": 15,
        "grog_fine_percent": 10,
        "sand_percent": 5,
        "silica_percent": 5
      },
      "analysis": {
        "SiO2": 64.0,
        "Al2O3": 19.5,
        "K2O": 1.8,
        "Na2O": 0.6,
        "CaO": 0.7,
        "MgO": 0.5,
        "Fe2O3": 2.2,
        "TiO2": 1.0,
        "LOI": 5.5
      },
      "suitable_for": ["sculpture", "handbuilding", "slab", "coil"],
      "notes": "Not suitable for throwing due to coarse grog. Low shrinkage minimizes cracking in thick or uneven forms. Can be left unglazed."
    },
    {
      "name": "Translucent Porcelain",
      "type": "porcelain",
      "cone_range": "10",
      "description": "Ultra-refined high-fire porcelain optimized for translucency. Minimal iron and titanium impurities. When thrown or cast thin, transmits light.",
      "color_wet": "pure white",
      "color_fired_oxidation": "pure white",
      "color_fired_reduction": "ice blue-white",
      "shrinkage_percent": 15.0,
      "absorption_percent": 0.0,
      "typical_composition": {
        "grolleg_kaolin_percent": 45,
        "silica_percent": 25,
        "potash_feldspar_percent": 25,
        "bentonite_percent": 3,
        "bone_ash_percent": 2
      },
      "analysis": {
        "SiO2": 69.0,
        "Al2O3": 20.0,
        "K2O": 4.0,
        "Na2O": 1.0,
        "CaO": 1.5,
        "MgO": 0.2,
        "P2O5": 0.8,
        "Fe2O3": 0.2,
        "TiO2": 0.01,
        "LOI": 4.5
      },
      "suitable_for": ["throwing thin", "casting", "trimming"],
      "notes": "Extremely high shrinkage demands careful drying. Pieces under 3mm thick will be translucent. Bone ash contributes to translucency and warm quality of light."
    },
    {
      "name": "Anagama Body",
      "type": "stoneware",
      "cone_range": "10-12",
      "description": "Robust stoneware designed for extended anagama/noborigama kiln firings of 3-7 days. High alumina content resists warping during long firings.",
      "color_wet": "gray-brown",
      "color_fired_oxidation": "tan",
      "color_fired_reduction": "gray-brown with orange flash, heavy ash glazing",
      "shrinkage_percent": 11.5,
      "absorption_percent": 1.5,
      "typical_composition": {
        "fireclay_percent": 35,
        "stoneware_clay_percent": 25,
        "ball_clay_percent": 15,
        "alumina_hydrate_percent": 5,
        "silica_percent": 10,
        "sand_percent": 10
      },
      "analysis": {
        "SiO2": 61.0,
        "Al2O3": 22.0,
        "K2O": 2.0,
        "Na2O": 0.6,
        "CaO": 0.5,
        "MgO": 0.5,
        "Fe2O3": 2.5,
        "TiO2": 1.0,
        "LOI": 7.5
      },
      "suitable_for": ["throwing", "handbuilding", "wood firing", "anagama"],
      "notes": "High alumina prevents slumping during multi-day firings. Iron content provides warm flashing. Sand adds thermal shock resistance during stoking."
    },
    {
      "name": "Salt/Soda Stoneware",
      "type": "stoneware",
      "cone_range": "10",
      "description": "Body formulated for salt or soda vapor glazing. Moderate alumina to develop the characteristic orange-peel texture when sodium reacts with the clay surface.",
      "color_wet": "light gray",
      "color_fired_oxidation": "buff with salt glaze",
      "color_fired_reduction": "gray with orange-peel salt glaze",
      "shrinkage_percent": 12.0,
      "absorption_percent": 1.0,
      "typical_composition": {
        "stoneware_clay_percent": 35,
        "ball_clay_percent": 25,
        "fireclay_percent": 15,
        "silica_percent": 15,
        "feldspar_percent": 10
      },
      "analysis": {
        "SiO2": 64.5,
        "Al2O3": 20.5,
        "K2O": 2.2,
        "Na2O": 0.7,
        "CaO": 0.5,
        "MgO": 0.4,
        "Fe2O3": 1.5,
        "TiO2": 0.8,
        "LOI": 8.0
      },
      "suitable_for": ["throwing", "handbuilding", "salt firing", "soda firing"],
      "notes": "Alumina and silica in the body react with sodium vapor to form glaze in situ. Wadding required where pieces touch shelves. Slip decoration responds beautifully to salt/soda."
    }
  ]
}

File: data/materials/colorants.json
{
  "colorants": [
    {
      "name": "Cobalt Carbonate",
      "type": "colorant",
      "description": "Strong blue colorant, use 0.25-2%",
      "typical_range": [
        0.25,
        2.0
      ],
      "colors": {
        "oxidation": "blue",
        "reduction": "blue"
      },
      "analysis": {
        "CoO": 63.0,
        "LOI": 37.0
      },
      "alternate_names": [
        "Cobalt Carb"
      ]
    },
    {
      "name": "Cobalt Oxide",
      "type": "colorant",
      "description": "Black cobalt oxide, stronger than carbonate",
      "typical_range": [
        0.1,
        1.0
      ],
      "colors": {
        "oxidation": "blue",
        "reduction": "blue"
      },
      "analysis": {
        "CoO": 93.0,
        "LOI": 7.0
      }
    },
    {
      "name": "Copper Carbonate",
      "type": "colorant",
      "description": "Green in oxidation, red in reduction",
      "typical_range": [
        1.0,
        5.0
      ],
      "colors": {
        "oxidation": "green/turquoise",
        "reduction": "red/copper"
      },
      "analysis": {
        "CuO": 57.5,
        "LOI": 42.5
      },
      "alternate_names": [
        "Copper Carb"
      ]
    },
    {
      "name": "Copper Oxide (Black)",
      "type": "colorant",
      "description": "Stronger copper, 1.5x carbonate",
      "typical_range": [
        0.5,
        3.0
      ],
      "colors": {
        "oxidation": "green",
        "reduction": "red/copper"
      },
      "analysis": {
        "CuO": 100.0
      },
      "alternate_names": [
        "Black Copper Oxide",
        "Copper Oxide"
      ]
    },
    {
      "name": "Red Iron Oxide",
      "type": "colorant",
      "description": "Most common iron, amber to tenmoku",
      "typical_range": [
        1.0,
        12.0
      ],
      "colors": {
        "oxidation": "amber/rust/brown",
        "reduction": "celadon/tenmoku"
      },
      "analysis": {
        "Fe2O3": 97.0,
        "SiO2": 2.0,
        "Al2O3": 0.5
      },
      "alternate_names": [
        "RIO",
        "Iron Oxide (Red)",
        "Iron Oxide"
      ]
    },
    {
      "name": "Yellow Iron Oxide",
      "type": "colorant",
      "description": "Lighter iron, softer colors",
      "typical_range": [
        2.0,
        10.0
      ],
      "colors": {
        "oxidation": "yellow/tan",
        "reduction": "light celadon"
      },
      "analysis": {
        "Fe2O3": 86.0,
        "LOI": 14.0
      },
      "alternate_names": [
        "Iron Oxide (Yellow)"
      ]
    },
    {
      "name": "Black Iron Oxide",
      "type": "colorant",
      "description": "FeO + Fe2O3, darker effects",
      "typical_range": [
        1.0,
        8.0
      ],
      "colors": {
        "oxidation": "brown/black",
        "reduction": "dark celadon/tenmoku"
      },
      "analysis": {
        "FeO": 77.0,
        "Fe2O3": 23.0
      },
      "alternate_names": [
        "BIO",
        "Iron Oxide (Black)"
      ]
    },
    {
      "name": "Rutile",
      "type": "colorant",
      "description": "Titanium + iron, creates mottling and crystals",
      "typical_range": [
        2.0,
        8.0
      ],
      "colors": {
        "oxidation": "tan/cream with variations",
        "reduction": "blue/gray mottling"
      },
      "analysis": {
        "TiO2": 92.0,
        "Fe2O3": 3.5,
        "SiO2": 1.5,
        "Al2O3": 1.0
      }
    },
    {
      "name": "Titanium Dioxide",
      "type": "colorant",
      "description": "Pure titania, whitener and opacifier",
      "typical_range": [
        2.0,
        10.0
      ],
      "colors": {
        "oxidation": "white/cream",
        "reduction": "white/gray"
      },
      "analysis": {
        "TiO2": 99.0,
        "Fe2O3": 0.1
      },
      "alternate_names": [
        "Titania",
        "Titanium Oxide"
      ]
    },
    {
      "name": "Manganese Dioxide",
      "type": "colorant",
      "description": "Purple-brown colorant",
      "typical_range": [
        1.0,
        6.0
      ],
      "colors": {
        "oxidation": "purple/brown",
        "reduction": "brown"
      },
      "analysis": {
        "MnO2": 85.0,
        "MnO": 10.0,
        "Fe2O3": 1.0
      },
      "alternate_names": [
        "Manganese Oxide"
      ]
    },
    {
      "name": "Chrome Oxide",
      "type": "colorant",
      "description": "Green colorant, avoid with tin (pink)",
      "typical_range": [
        0.25,
        2.0
      ],
      "colors": {
        "oxidation": "green",
        "reduction": "green"
      },
      "notes": "Chrome + tin = pink/red (chrome-tin pink)",
      "analysis": {
        "Cr2O3": 99.0
      },
      "alternate_names": [
        "Chromium Oxide",
        "Green Chrome Oxide"
      ]
    },
    {
      "name": "Nickel Oxide (Green)",
      "type": "colorant",
      "description": "Muted earth tones, variable",
      "typical_range": [
        0.5,
        3.0
      ],
      "colors": {
        "oxidation": "gray/brown/green",
        "reduction": "gray/blue"
      },
      "analysis": {
        "NiO": 78.0,
        "LOI": 22.0
      }
    },
    {
      "name": "Nickel Oxide (Black)",
      "type": "colorant",
      "description": "Stronger nickel source",
      "typical_range": [
        0.25,
        2.0
      ],
      "colors": {
        "oxidation": "gray/brown",
        "reduction": "gray/blue"
      },
      "analysis": {
        "NiO": 99.0
      }
    },
    {
      "name": "Tin Oxide",
      "type": "opacifier",
      "description": "Primary opacifier, creates white",
      "typical_range": [
        3.0,
        8.0
      ],
      "colors": {
        "oxidation": "white (opacifies)",
        "reduction": "white"
      },
      "analysis": {
        "SnO2": 99.5
      },
      "alternate_names": [
        "Stannic Oxide"
      ]
    },
    {
      "name": "Zircopax",
      "type": "opacifier",
      "description": "Zirconium silicate opacifier",
      "typical_range": [
        5.0,
        15.0
      ],
      "colors": {
        "oxidation": "white (opacifies)",
        "reduction": "white"
      },
      "analysis": {
        "ZrO2": 65.0,
        "SiO2": 34.0
      },
      "alternate_names": [
        "Superpax",
        "Ultrox",
        "Zircon",
        "Zirconium Silicate",
        "Zircopax Plus"
      ]
    },
    {
      "name": "Vanadium Pentoxide",
      "type": "colorant",
      "description": "Yellow stain base",
      "typical_range": [
        2.0,
        8.0
      ],
      "colors": {
        "oxidation": "yellow/orange",
        "reduction": "gray/green"
      },
      "analysis": {
        "V2O5": 99.0
      }
    },
    {
      "name": "Mason Stain 6600 (Crimson)",
      "type": "stain",
      "description": "Red stain, zinc-free bases only",
      "typical_range": [
        5.0,
        12.0
      ],
      "colors": {
        "oxidation": "red/crimson",
        "reduction": "muted red"
      }
    },
    {
      "name": "Mason Stain 6304 (Pansy Purple)",
      "type": "stain",
      "description": "Purple stain",
      "typical_range": [
        5.0,
        12.0
      ],
      "colors": {
        "oxidation": "purple",
        "reduction": "purple"
      }
    },
    {
      "name": "Ilmenite",
      "type": "colorant",
      "description": "Iron titanate, dark speckling",
      "typical_range": [
        1.0,
        5.0
      ],
      "colors": {
        "oxidation": "black specks",
        "reduction": "metallic specks"
      },
      "analysis": {
        "TiO2": 52.0,
        "FeO": 47.0,
        "MnO": 1.0
      }
    },
    {
      "name": "Granular Ilmenite",
      "type": "colorant",
      "description": "Coarse ilmenite for larger specks",
      "typical_range": [
        1.0,
        4.0
      ],
      "colors": {
        "oxidation": "black spots",
        "reduction": "metallic spots"
      },
      "analysis": {
        "TiO2": 52.0,
        "FeO": 47.0,
        "MnO": 1.0
      }
    }
  ]
}

File: data/materials/common_materials.json
{
  "materials": [
    {
      "name": "Custer Feldspar",
      "type": "feldspar",
      "description": "Potash feldspar, common flux for mid to high fire glazes. Discontinued 2024; its usual substitute G-200 HP is also discontinued, so Mahavir or a potash/soda feldspar blend is the practical route. Post-2021 datasheets show higher Na2O (4.5%).",
      "source": "digitalfire",
      "discontinued": true,
      "analysis": {
        "SiO2": 68.5,
        "Al2O3": 17.0,
        "K2O": 10.0,
        "Na2O": 3.0,
        "CaO": 0.3,
        "Fe2O3": 0.1,
        "LOI": 0.3
      },
      "alternate_names": [
        "Custer",
        "Custer Spar",
        "Potash Feldspar"
      ]
    },
    {
      "name": "G-200 Feldspar",
      "type": "feldspar",
      "description": "Potash feldspar, slightly different from Custer",
      "analysis": {
        "SiO2": 66.3,
        "Al2O3": 18.5,
        "K2O": 10.8,
        "Na2O": 3.0,
        "CaO": 0.5,
        "Fe2O3": 0.08,
        "LOI": 0.3
      },
      "alternate_names": [
        "G200 Feldspar",
        "G-200",
        "G200"
      ]
    },
    {
      "name": "Nepheline Syenite",
      "type": "feldspar",
      "description": "High-alkali flux, good for lowering maturing temperature",
      "analysis": {
        "SiO2": 60.4,
        "Al2O3": 23.6,
        "Na2O": 9.8,
        "K2O": 4.6,
        "CaO": 0.7,
        "Fe2O3": 0.08,
        "LOI": 0.2
      },
      "alternate_names": [
        "Neph Sye",
        "Nph Sy",
        "Nepheline"
      ]
    },
    {
      "name": "Silica (Flint)",
      "type": "silica",
      "description": "Pure silica, glass former",
      "analysis": {
        "SiO2": 99.5,
        "Al2O3": 0.2,
        "Fe2O3": 0.02,
        "LOI": 0.2
      },
      "alternate_names": [
        "Silica",
        "Flint",
        "Quartz",
        "Silica 325"
      ]
    },
    {
      "name": "EPK Kaolin",
      "type": "clay",
      "description": "Edgar Plastic Kaolin, primary kaolin for glazes",
      "analysis": {
        "SiO2": 45.9,
        "Al2O3": 37.6,
        "K2O": 0.3,
        "Na2O": 0.1,
        "CaO": 0.1,
        "MgO": 0.1,
        "Fe2O3": 0.4,
        "TiO2": 0.4,
        "LOI": 14.0
      },
      "alternate_names": [
        "EP Kaolin",
        "EPK",
        "Edgar Plastic Kaolin",
        "Kaolin",
        "China Clay"
      ]
    },
    {
      "name": "Grolleg Kaolin",
      "type": "clay",
      "description": "English kaolin, very white, good for porcelain. Analysis corroborated by Nigel Wood, 'Chinese Glazes' p.266, which publishes SiO2 48.0 / Al2O3 37.0 / K2O 1.85 / Fe2O3 0.75 / TiO2 0.02 for the same clay - agreeing with this entry to within rounding.",
      "analysis": {
        "SiO2": 47.3,
        "Al2O3": 37.0,
        "K2O": 1.8,
        "Na2O": 0.1,
        "CaO": 0.1,
        "MgO": 0.3,
        "Fe2O3": 0.7,
        "TiO2": 0.03,
        "LOI": 12.0
      },
      "alternate_names": [
        "Grolleg",
        "Grolleg China Clay"
      ]
    },
    {
      "name": "Whiting (Calcium Carbonate)",
      "type": "calcium",
      "description": "Primary calcium source, high temperature flux",
      "analysis": {
        "CaO": 56.0,
        "LOI": 44.0
      },
      "alternate_names": [
        "Whiting",
        "Calcium Carbonate",
        "Calcium Carb"
      ]
    },
    {
      "name": "Wollastonite",
      "type": "calcium",
      "description": "Calcium silicate, no LOI, reduces crazing",
      "analysis": {
        "SiO2": 51.0,
        "CaO": 47.0,
        "MgO": 0.5,
        "Fe2O3": 0.3,
        "Al2O3": 0.6,
        "LOI": 0.5
      }
    },
    {
      "name": "Talc",
      "type": "magnesium",
      "description": "Magnesium silicate, promotes satin/matte surfaces",
      "analysis": {
        "SiO2": 63.0,
        "MgO": 32.0,
        "CaO": 1.5,
        "Fe2O3": 0.1,
        "Al2O3": 0.3,
        "LOI": 6.0
      }
    },
    {
      "name": "Dolomite",
      "type": "magnesium",
      "description": "Calcium magnesium carbonate, promotes buttery matte",
      "analysis": {
        "CaO": 30.4,
        "MgO": 21.9,
        "SiO2": 0.5,
        "Fe2O3": 0.1,
        "LOI": 47.0
      }
    },
    {
      "name": "Zinc Oxide",
      "type": "flux",
      "description": "Secondary flux, promotes crystal growth",
      "analysis": {
        "ZnO": 100.0
      }
    },
    {
      "name": "Gerstley Borate",
      "type": "boron",
      "description": "Natural calcium borate, primary boron source (variable)",
      "analysis": {
        "B2O3": 26.5,
        "CaO": 20.0,
        "SiO2": 14.0,
        "Na2O": 4.0,
        "MgO": 3.0,
        "Al2O3": 1.0,
        "K2O": 0.5,
        "Fe2O3": 0.3,
        "LOI": 30.0
      },
      "alternate_names": [
        "GB",
        "Gerstly Borate"
      ]
    },
    {
      "name": "Frit 3134",
      "type": "frit",
      "description": "Calcium borate frit, lead-free, food safe",
      "analysis": {
        "SiO2": 32.1,
        "B2O3": 23.2,
        "CaO": 20.1,
        "Na2O": 10.3,
        "Al2O3": 1.0,
        "K2O": 0.1
      },
      "alternate_names": [
        "Ferro Frit 3134",
        "3134"
      ]
    },
    {
      "name": "Frit 3110",
      "type": "frit",
      "description": "Sodium silicate frit, high expansion",
      "analysis": {
        "SiO2": 69.2,
        "Na2O": 15.3,
        "K2O": 2.9,
        "Al2O3": 4.0,
        "CaO": 5.2,
        "B2O3": 2.7
      },
      "alternate_names": [
        "Ferro Frit 3110",
        "3110"
      ]
    },
    {
      "name": "Frit 3195",
      "type": "frit",
      "description": "Calcium borate frit, lower alkali than 3134",
      "analysis": {
        "SiO2": 29.0,
        "B2O3": 23.0,
        "CaO": 23.0,
        "Na2O": 6.0,
        "Al2O3": 10.0,
        "MgO": 5.0
      },
      "alternate_names": [
        "Ferro Frit 3195",
        "3195"
      ]
    },
    {
      "name": "Barium Carbonate",
      "type": "flux",
      "description": "Barium source, promotes matte, NOT food safe",
      "analysis": {
        "BaO": 77.7,
        "LOI": 22.3
      },
      "alternate_names": [
        "Barium Carb"
      ]
    },
    {
      "name": "Strontium Carbonate",
      "type": "flux",
      "description": "Strontium source, safer alternative to barium",
      "analysis": {
        "SrO": 70.0,
        "LOI": 30.0
      },
      "alternate_names": [
        "Strontium Carb"
      ]
    },
    {
      "name": "Lithium Carbonate",
      "type": "flux",
      "description": "Powerful flux, promotes copper blues",
      "analysis": {
        "Li2O": 40.4,
        "LOI": 59.6
      },
      "alternate_names": [
        "Lithium Carb"
      ]
    },
    {
      "name": "Spodumene",
      "type": "flux",
      "description": "Lithium feldspar, lower expansion flux",
      "analysis": {
        "SiO2": 64.6,
        "Al2O3": 27.4,
        "Li2O": 7.5,
        "Fe2O3": 0.1,
        "Na2O": 0.2,
        "K2O": 0.2
      }
    },
    {
      "name": "Soda Ash",
      "type": "flux",
      "soluble": true,
      "description": "Sodium carbonate, soluble flux — migrates to surface during drying",
      "analysis": {
        "Na2O": 58.5,
        "LOI": 41.5
      },
      "alternate_names": [
        "Sodium Carbonate"
      ]
    },
    {
      "name": "Ball Clay (OM4)",
      "type": "clay",
      "description": "Old Mine #4, highly plastic ball clay",
      "analysis": {
        "SiO2": 53.3,
        "Al2O3": 31.0,
        "K2O": 0.9,
        "Na2O": 0.2,
        "CaO": 0.2,
        "MgO": 0.4,
        "Fe2O3": 0.9,
        "TiO2": 1.6,
        "LOI": 11.0
      },
      "alternate_names": [
        "OM-4",
        "OM-4 Ball Clay",
        "OM4",
        "OM4 Ball Clay",
        "Old Mine #4",
        "Tennessee Ball Clay"
      ]
    },
    {
      "name": "Bentonite",
      "type": "clay",
      "description": "Plasticizer, use 1-2% maximum",
      "analysis": {
        "SiO2": 64.3,
        "Al2O3": 20.7,
        "Na2O": 2.6,
        "MgO": 2.3,
        "CaO": 0.5,
        "K2O": 0.1,
        "Fe2O3": 3.2,
        "LOI": 6.0
      },
      "alternate_names": [
        "Bentonite (Volclay)",
        "Western Bentonite"
      ]
    },
    {
      "name": "Alumina Hydrate",
      "type": "alumina",
      "description": "Pure alumina source, increases viscosity",
      "analysis": {
        "Al2O3": 65.4,
        "LOI": 34.6
      },
      "alternate_names": [
        "Hydrated Alumina"
      ]
    },
    {
      "name": "Calcined Alumina",
      "type": "alumina",
      "description": "Calcined alumina, no LOI",
      "analysis": {
        "Al2O3": 99.5,
        "Na2O": 0.3,
        "SiO2": 0.1
      }
    },
    {
      "name": "Red Art",
      "type": "clay",
      "description": "Red iron-bearing earthenware clay, commonly used as a colorant in clay bodies and slips",
      "analysis": {
        "SiO2": 64.2,
        "Al2O3": 16.4,
        "Fe2O3": 5.2,
        "K2O": 3.5,
        "Na2O": 0.6,
        "CaO": 0.3,
        "MgO": 1.5,
        "TiO2": 0.8,
        "LOI": 7.5
      },
      "alternate_names": [
        "Redart Clay",
        "Redart",
        "Red Art Clay",
        "RedArt"
      ]
    },
    {
      "name": "Hawthorne Bond",
      "type": "clay",
      "description": "Dark-burning fireclay with high iron content, used in stoneware bodies and as a slip material",
      "analysis": {
        "SiO2": 57.8,
        "Al2O3": 25.5,
        "Fe2O3": 3.5,
        "K2O": 1.0,
        "Na2O": 0.3,
        "CaO": 0.2,
        "MgO": 0.5,
        "TiO2": 1.5,
        "LOI": 9.5
      },
      "alternate_names": [
        "Hawthorn Bond Fire Clay",
        "Hawthorn Bond",
        "Hawthorne Bond Fireclay"
      ]
    },
    {
      "name": "Ferro Frit 3124",
      "type": "frit",
      "description": "Calcium borate frit with higher alumina than 3134, good for cone 06-6",
      "analysis": {
        "SiO2": 55.3,
        "B2O3": 14.0,
        "CaO": 14.3,
        "Al2O3": 9.9,
        "Na2O": 6.3,
        "K2O": 0.2
      },
      "alternate_names": [
        "Frit 3124",
        "3124"
      ]
    },
    {
      "name": "Ferro Frit 3249",
      "type": "frit",
      "description": "Strontium-containing frit, used as a safer alternative to barium frits",
      "analysis": {
        "SiO2": 45.0,
        "SrO": 18.0,
        "B2O3": 12.0,
        "Al2O3": 10.0,
        "CaO": 8.0,
        "Na2O": 4.5,
        "ZnO": 2.5
      },
      "alternate_names": [
        "Frit 3249",
        "3249"
      ]
    },
    {
      "name": "Gillespie Borate",
      "type": "boron",
      "description": "Gerstley Borate substitute with more consistent chemistry. Natural calcium borate source.",
      "analysis": {
        "B2O3": 25.0,
        "CaO": 18.0,
        "SiO2": 16.0,
        "Na2O": 5.0,
        "MgO": 3.5,
        "Al2O3": 1.5,
        "K2O": 0.5,
        "Fe2O3": 0.3,
        "LOI": 28.0
      }
    },
    {
      "name": "Petalite",
      "type": "flux",
      "description": "Lithium aluminum silicate, low thermal expansion, used in flameware and ovenware bodies",
      "analysis": {
        "SiO2": 77.5,
        "Al2O3": 16.6,
        "Li2O": 4.9,
        "Na2O": 0.5,
        "K2O": 0.3,
        "Fe2O3": 0.05,
        "LOI": 0.5
      }
    },
    {
      "name": "Pearl Ash (Potassium Carbonate)",
      "type": "flux",
      "soluble": true,
      "description": "Soluble potassium source, migrates to surface during drying — used in ash glaze substitutions and some specialized glazes",
      "analysis": {
        "K2O": 68.2,
        "LOI": 31.8
      },
      "alternate_names": [
        "Pearl Ash",
        "Potassium Carbonate"
      ]
    },
    {
      "name": "Volcanic Ash",
      "type": "flux",
      "description": "Natural volcanic glass, variable composition, can serve as both flux and silica source",
      "analysis": {
        "SiO2": 72.0,
        "Al2O3": 12.5,
        "K2O": 4.5,
        "Na2O": 3.5,
        "Fe2O3": 1.8,
        "CaO": 1.5,
        "MgO": 0.5,
        "TiO2": 0.3,
        "LOI": 3.0
      }
    },
    {
      "name": "Wood Ash (Mixed Hardwood)",
      "type": "flux",
      "description": "Washed mixed hardwood ash, primary flux in traditional ash glazes. Composition varies by wood species.",
      "analysis": {
        "CaO": 40.0,
        "SiO2": 12.0,
        "K2O": 10.0,
        "MgO": 8.0,
        "P2O5": 5.0,
        "Na2O": 3.0,
        "Al2O3": 3.0,
        "Fe2O3": 1.5,
        "MnO": 1.5,
        "LOI": 15.0
      },
      "alternate_names": [
        "Wood Ash (Mixed)",
        "Mixed Wood Ash",
        "Hardwood Ash"
      ]
    },
    {
      "name": "Rice Hull Ash",
      "type": "silica",
      "description": "High silica ash from rice hulls, used in nuka and other traditional Asian glazes",
      "analysis": {
        "SiO2": 90.0,
        "K2O": 2.5,
        "CaO": 1.5,
        "P2O5": 1.0,
        "MgO": 0.8,
        "Na2O": 0.3,
        "Al2O3": 0.5,
        "Fe2O3": 0.2,
        "LOI": 3.0
      }
    },
    {
      "name": "Bone Ash (Calcium Phosphate)",
      "type": "calcium",
      "description": "Tricalcium phosphate from calcined animal bones. Essential for bone china bodies and promotes opalescence in glazes.",
      "analysis": {
        "CaO": 54.0,
        "P2O5": 42.5,
        "MgO": 1.2,
        "Na2O": 0.8,
        "LOI": 1.5
      },
      "alternate_names": [
        "Bone Ash",
        "Calcium Phosphate",
        "Synthetic Bone Ash",
        "Synthetic Calcium Phosphate",
        "Tricalcium Phosphate"
      ]
    },
    {
      "name": "Pyrophyllite",
      "type": "silica",
      "description": "Aluminum silicate mineral, low thermal expansion, used in whiteware and low-expansion bodies",
      "analysis": {
        "SiO2": 66.0,
        "Al2O3": 28.0,
        "Fe2O3": 0.5,
        "TiO2": 0.2,
        "K2O": 0.3,
        "LOI": 5.0
      }
    },
    {
      "name": "Mullite",
      "type": "alumina",
      "description": "3Al2O3-2SiO2, refractory aluminum silicate formed at high temperature. Used in kiln furniture and refractory bodies.",
      "analysis": {
        "Al2O3": 72.0,
        "SiO2": 28.0
      }
    },
    {
      "name": "Magnesium Carbonate",
      "type": "magnesium",
      "description": "Pure magnesium source, promotes matte surfaces and crawling when used in excess. Light powder form.",
      "analysis": {
        "MgO": 47.8,
        "LOI": 52.2
      },
      "alternate_names": [
        "Mag Carb",
        "Magnesium Carb"
      ]
    },
    {
      "name": "Alberta Slip",
      "type": "clay",
      "description": "Replacement for discontinued Albany Slip. Iron-bearing low-melting clay blend. Standalone glaze at cone 10R (chocolate brown gloss); use with frit at cone 6. Over 40% raw requires calcined/raw blend to prevent drying cracks.",
      "source": "digitalfire",
      "analysis": {
        "SiO2": 53.54,
        "Al2O3": 15.2,
        "Fe2O3": 4.5,
        "CaO": 5.9,
        "MgO": 3.9,
        "K2O": 3.5,
        "Na2O": 2.2,
        "TiO2": 0.3,
        "P2O5": 0.1,
        "LOI": 9.2
      },
      "alternate_names": [
        "Alberta Slip Raw"
      ]
    },
    {
      "name": "Alberta Slip Calcined",
      "type": "clay",
      "description": "Calcined version of Alberta Slip. Same chemistry but zero LOI and no shrinkage. Mixed with raw Alberta Slip (50/50 typical) in high-slip recipes to prevent drying cracks.",
      "source": "digitalfire (calculated LOI-free basis)",
      "analysis": {
        "SiO2": 59.0,
        "Al2O3": 16.7,
        "Fe2O3": 4.95,
        "CaO": 6.5,
        "MgO": 4.3,
        "K2O": 3.85,
        "Na2O": 2.42,
        "TiO2": 0.33,
        "P2O5": 0.11
      }
    },
    {
      "name": "Albany Slip",
      "type": "clay",
      "description": "Historic high-iron silty clay mined in Albany, NY — discontinued. Melted to glossy chocolate brown at cone 8-10R. Alberta Slip is the standard replacement.",
      "source": "digitalfire",
      "discontinued": true,
      "analysis": {
        "SiO2": 57.82,
        "Al2O3": 14.63,
        "Fe2O3": 5.21,
        "CaO": 5.81,
        "MgO": 2.71,
        "K2O": 3.2,
        "Na2O": 0.8,
        "TiO2": 0.4,
        "LOI": 9.41
      }
    },
    {
      "name": "Minspar 200",
      "type": "feldspar",
      "description": "Soda feldspar from Spruce Pine, NC. Formerly NC-4 Feldspar; very similar to discontinued F-4. High Na2O raises thermal expansion — prone to crazing at high percentages.",
      "source": "digitalfire",
      "analysis": {
        "SiO2": 68.8,
        "Al2O3": 18.2,
        "Na2O": 6.5,
        "K2O": 4.1,
        "CaO": 1.5,
        "Fe2O3": 0.07,
        "LOI": 0.3
      },
      "alternate_names": [
        "Soda Feldspar"
      ]
    },
    {
      "name": "Cornwall Stone",
      "type": "feldspar",
      "description": "Complex low-iron feldspar from Cornwall, UK. Higher silica than most feldspars with diverse fluxes. Variable batch chemistry; often replaced by synthetic equivalents. Good for engobes and low-shrinkage glazes. Analysis excludes fluorine.",
      "source": "digitalfire",
      "analysis": {
        "SiO2": 73.76,
        "Al2O3": 16.33,
        "K2O": 4.31,
        "Na2O": 3.3,
        "CaO": 1.81,
        "Fe2O3": 0.2,
        "TiO2": 0.15,
        "MgO": 0.14
      },
      "alternate_names": [
        "Cornish Stone"
      ]
    },
    {
      "name": "Colemanite",
      "type": "boron",
      "description": "Natural calcium borate mineral. Very high B2O3 content — insoluble boron source. High concentrations cause decrepitation (wrinkling/spalling). Industry prefers boron frits; colemanite chemistry varies by source (Turkey, Chile, California). Fraser (Ceramic Faults and Their Remedies) puts a practical ceiling on raw use: keep to roughly 7-10% of the recipe (European/Turkish sources; American colemanite tolerates somewhat more) or risk 'splutter' - glaze pieces ejecting from the ware as colemanite's ~27%-by-weight water of crystallisation releases too fast, typically 400-800C. Calcium borate frit is chemically equivalent with that water already removed, and is the standard fix.",
      "source": "digitalfire",
      "analysis": {
        "B2O3": 50.8,
        "CaO": 27.3,
        "LOI": 21.9
      }
    },
    {
      "name": "Calcined Kaolin",
      "type": "clay",
      "description": "Kaolin fired to remove crystal-bound water. No LOI, no shrinkage, no plasticity. Used to replace raw kaolin when high kaolin content (>20%) causes drying cracks — maintains glaze chemistry without the shrinkage. Refractory, softens around cone 35.",
      "source": "digitalfire",
      "analysis": {
        "SiO2": 54.1,
        "Al2O3": 45.9
      }
    },
    {
      "name": "Ferro Frit 3269",
      "type": "frit",
      "description": "Leadless high-alkali low-calcia frit. High thermal expansion (9.98) makes it useful for crackle glazes — try with ~10% kaolin. Works as partial or full glaze base at cone 06-01. Analysis also carries ~1.5% F.",
      "source": "digitalfire",
      "analysis": {
        "SiO2": 51.23,
        "B2O3": 15.06,
        "Al2O3": 12.4,
        "Na2O": 10.97,
        "K2O": 7.42,
        "ZnO": 0.97,
        "CaO": 0.41,
        "F": 1.5
      },
      "alternate_names": [
        "Frit 3269",
        "3269"
      ]
    },
    {
      "name": "Ferro Frit 3278",
      "type": "frit",
      "description": "Leadless high-boron calcia-alkali silicate frit. Elevated Na2O gives high thermal expansion. Recommended for wall tile glazes at cone 08-02. High B2O3 makes it active at low temperatures.",
      "source": "digitalfire",
      "analysis": {
        "SiO2": 56.31,
        "B2O3": 21.73,
        "Na2O": 15.1,
        "CaO": 6.86
      },
      "alternate_names": [
        "Frit 3278",
        "3278"
      ]
    },
    {
      "name": "Goldart",
      "type": "clay",
      "description": "Cedar Heights airfloated plastic stoneware clay from southern Ohio. Wide firing range, excellent working properties; fires light buff at cone 10 reduction. Substitute for Jordan fireclay.",
      "source": "digitalfire",
      "alternate_names": [
        "Goldart Clay",
        "Cedar Heights Goldart"
      ],
      "analysis": {
        "SiO2": 55.2,
        "Al2O3": 28.8,
        "Fe2O3": 1.4,
        "TiO2": 1.8,
        "K2O": 1.9,
        "MgO": 0.4,
        "CaO": 0.2,
        "Na2O": 0.2,
        "LOI": 10.0
      }
    },
    {
      "name": "Barnard Slip",
      "type": "clay",
      "description": "Non-plastic silty iron/manganese clay, long used as an iron source in dark-firing glazes. Fires brown at cone 04 to black by cone 3. High fired shrinkage; messy and staining to handle.",
      "source": "digitalfire",
      "alternate_names": [
        "Barnard Clay",
        "Blackbird Slip"
      ],
      "analysis": {
        "SiO2": 59.0,
        "Al2O3": 10.0,
        "Fe2O3": 15.0,
        "MnO": 3.5,
        "K2O": 2.0,
        "MgO": 0.8,
        "TiO2": 0.7,
        "CaO": 0.3,
        "LOI": 8.31
      }
    },
    {
      "name": "Tile #6 Kaolin",
      "type": "clay",
      "description": "Air-floated highly plastic kaolin with high green strength — exceptional among North American kaolins. Good for suspending glazes and for throwing bodies. Not suited to casting bodies (relatively impermeable).",
      "source": "digitalfire",
      "alternate_names": [
        "Tile 6 Kaolin",
        "Tile #6",
        "Tile 6",
        "Tile 6 Ball Clay"
      ],
      "analysis": {
        "SiO2": 45.5,
        "Al2O3": 38.1,
        "Fe2O3": 0.5,
        "TiO2": 1.4,
        "MgO": 0.4,
        "CaO": 0.3,
        "Na2O": 0.1,
        "LOI": 13.5
      }
    },
    {
      "name": "Ulexite",
      "type": "boron",
      "description": "Sodium calcium borate mineral, one of the lowest-melting non-lead ceramic minerals — forms ultra-gloss transparent glass by cone 06. High LOI complicates clear low-fire glazes; use drop-and-hold or thinner application. A component of Gerstley Borate and a common GB replacement.",
      "source": "digitalfire",
      "analysis": {
        "B2O3": 42.95,
        "CaO": 13.84,
        "Na2O": 7.65,
        "LOI": 35.55
      }
    },
    {
      "name": "F-4 Feldspar",
      "type": "feldspar",
      "description": "Soda feldspar prized for porcelain due to low iron. Discontinued — Minspar 200 (formerly NC-4) has virtually identical chemistry and is the recommended substitute.",
      "source": "digitalfire",
      "discontinued": true,
      "alternate_names": [
        "F4 Feldspar",
        "F-4",
        "F4"
      ],
      "analysis": {
        "SiO2": 66.7,
        "Al2O3": 19.6,
        "Na2O": 6.9,
        "K2O": 4.8,
        "CaO": 1.7,
        "LOI": 0.2
      }
    },
    {
      "name": "G-200 HP Feldspar",
      "type": "feldspar",
      "description": "Successor to the original G-200, with higher potassium. Also discontinued. Blending 7:3 with a soda feldspar approximates original G-200 chemistry.",
      "source": "digitalfire",
      "discontinued": true,
      "alternate_names": [
        "G200HP",
        "G200 HP Feldspar",
        "G-200 HP",
        "G200 HP"
      ],
      "analysis": {
        "SiO2": 65.9,
        "Al2O3": 18.2,
        "K2O": 13.2,
        "Na2O": 1.52,
        "CaO": 0.75,
        "Fe2O3": 0.09,
        "LOI": 0.16
      }
    },
    {
      "name": "Laguna Borate",
      "type": "boron",
      "description": "Formulated Gerstley Borate substitute, delisted by Laguna as of 2023. Chemistry differs enough from GB to cause problems with iron reds, metallics, floating blues, chrome-tin pinks and opalescents. Needs 6-8% bentonite or hectorite for suspension.",
      "source": "digitalfire",
      "discontinued": true,
      "analysis": {
        "B2O3": 27.5,
        "CaO": 18.9,
        "SiO2": 18.7,
        "Al2O3": 8.1,
        "Na2O": 4.0,
        "MgO": 2.3,
        "K2O": 1.4,
        "Fe2O3": 0.1,
        "LOI": 19.0
      }
    },
    {
      "name": "Sheffield Slip",
      "type": "clay",
      "description": "Albany Slip substitute: Sheffield (MA) glacial clay blended with fluxes, designed to duplicate 100% Albany at cone 10 in oxidation or reduction.",
      "source": "digitalfire",
      "analysis": {
        "SiO2": 56.1,
        "Al2O3": 14.8,
        "CaO": 5.9,
        "MgO": 4.7,
        "Fe2O3": 3.1,
        "K2O": 3.1,
        "FeO": 2.4,
        "Na2O": 1.0,
        "TiO2": 0.9,
        "LOI": 8.0
      }
    },
    {
      "name": "Fusion Frit F-69",
      "type": "frit",
      "description": "Low-expansion magnesium frit with no Na2O/K2O. Base for low-expansion glazes; added to low/mid-fire glazes to solve crazing. Softening point 1700F; listed COE 3.96e-6. May need added CaO or other flux to melt fully.",
      "source": "digitalfire",
      "alternate_names": [
        "F-69",
        "Fusion F-69"
      ],
      "analysis": {
        "SiO2": 44.5,
        "B2O3": 30.2,
        "MgO": 12.8,
        "Al2O3": 12.5
      }
    },
    {
      "name": "Fusion Frit F-75",
      "type": "frit",
      "description": "High-sodium high-expansion low-boron bond frit, very similar to Ferro 3110 (flows slightly more freely, lower surface tension). Used for crackle glazes, concentrated Na2O supply, and clarity in crystalline glazes.",
      "source": "digitalfire",
      "alternate_names": [
        "F-75",
        "Fusion F-75"
      ],
      "analysis": {
        "SiO2": 70.0,
        "Na2O": 15.3,
        "CaO": 6.4,
        "Al2O3": 3.7,
        "B2O3": 2.5,
        "K2O": 2.1
      }
    },
    {
      "name": "Helmer Kaolin",
      "type": "clay",
      "description": "Idaho kaolin used primarily for its flashing properties in wood firing. Wet-processed to remove soluble salts and iron. Distributed by Plainsman as 'Troy Clay' (hammermilled ~40 mesh).",
      "source": "digitalfire",
      "alternate_names": [
        "Helmer",
        "Troy Clay"
      ],
      "analysis": {
        "SiO2": 46.0,
        "Al2O3": 36.0,
        "Fe2O3": 1.3,
        "TiO2": 1.13,
        "K2O": 0.53,
        "CaO": 0.48,
        "MgO": 0.26,
        "Na2O": 0.08,
        "LOI": 13.22
      }
    },
    {
      "name": "Newman Red Clay",
      "type": "clay",
      "description": "High-temperature red-burning low-plasticity stoneware/fireclay. Staining power beyond what its iron suggests - stays bright red at 50% dilution in oxidation. Usually compounded with ball clay and feldspar.",
      "source": "digitalfire",
      "alternate_names": [
        "Newman Red"
      ],
      "analysis": {
        "SiO2": 59.66,
        "Al2O3": 16.64,
        "Fe2O3": 5.58,
        "TiO2": 2.05,
        "MgO": 1.35,
        "Na2O": 0.23,
        "LOI": 7.3
      }
    },
    {
      "name": "Lincoln 60",
      "type": "clay",
      "description": "Dark buff-firing plastic stoneware ('not really a fireclay' despite the name). Gladding McBean sewer-pipe clay from the late 1800s; backbone of West Coast pottery bodies. Vitrifies unglazed by cone 10.",
      "source": "digitalfire",
      "alternate_names": [
        "Lincoln Fireclay",
        "Lincoln 60 Fireclay"
      ],
      "analysis": {
        "SiO2": 52.0,
        "Al2O3": 32.5,
        "Fe2O3": 2.2,
        "K2O": 0.75,
        "MgO": 0.6,
        "Na2O": 0.3,
        "CaO": 0.2,
        "LOI": 11.2
      }
    },
    {
      "name": "Mahavir Potash Feldspar",
      "type": "feldspar",
      "description": "Indian high-grade white-firing potash feldspar, imported by Laguna. Positioned as the G-200/Custer successor: marginally higher K2O and SiO2, slightly lower alumina. Melting temperature ~1220C.",
      "source": "digitalfire",
      "alternate_names": [
        "Mahavir Feldspar",
        "Mahavir"
      ],
      "analysis": {
        "SiO2": 67.0,
        "Al2O3": 17.5,
        "K2O": 11.5,
        "Na2O": 3.0,
        "CaO": 0.15,
        "MgO": 0.15,
        "Fe2O3": 0.08,
        "LOI": 0.5
      }
    },
    {
      "name": "Hyplas 71 Ball Clay",
      "type": "clay",
      "description": "High-silica ECC ball clay. Wood specifies it where the extra silica matters - substituting an ordinary aluminous ball clay requires roughly 7% clay plus 5% quartz instead. Analysis from Nigel Wood, 'Chinese Glazes' (A & C Black, 1999) p.266. LOI is the balance to 100%. Book publishes KNaO 2.3 combined; split 95:5 K2O:Na2O per the Grolleg and Molochite rows in the same ECC table.",
      "source": "wood-chinese-glazes-1999",
      "analysis": {
        "SiO2": 71.0,
        "Al2O3": 19.0,
        "TiO2": 1.5,
        "Fe2O3": 0.6,
        "CaO": 0.1,
        "MgO": 0.14,
        "K2O": 2.185,
        "Na2O": 0.115,
        "LOI": 5.36
      },
      "alternate_names": [
        "Hyplas 71",
        "Hyplas"
      ]
    },
    {
      "name": "Hymod SMD Ball Clay",
      "type": "clay",
      "description": "ECC ball clay, more aluminous than Hyplas 71. Analysis from Nigel Wood, 'Chinese Glazes' (A & C Black, 1999) p.266. LOI is the balance to 100%. Book publishes KNaO 2.5 combined; split 95:5 K2O:Na2O per the Grolleg and Molochite rows in the same ECC table.",
      "source": "wood-chinese-glazes-1999",
      "analysis": {
        "SiO2": 66.0,
        "Al2O3": 22.0,
        "TiO2": 1.6,
        "Fe2O3": 1.0,
        "CaO": 0.1,
        "MgO": 0.5,
        "K2O": 2.375,
        "Na2O": 0.125,
        "LOI": 6.3
      },
      "alternate_names": [
        "SMD Ball Clay",
        "Hymod SMD",
        "SMD"
      ]
    },
    {
      "name": "AT Ball Clay",
      "type": "clay",
      "description": "Highly aluminous, comparatively iron-rich ECC ball clay. Analysis from Nigel Wood, 'Chinese Glazes' (A & C Black, 1999) p.266. LOI is the balance to 100%. Book publishes KNaO 3.5 combined; split 95:5 K2O:Na2O per the Grolleg and Molochite rows in the same ECC table.",
      "source": "wood-chinese-glazes-1999",
      "analysis": {
        "SiO2": 52.0,
        "Al2O3": 30.0,
        "TiO2": 1.0,
        "Fe2O3": 2.6,
        "CaO": 0.2,
        "MgO": 0.6,
        "K2O": 3.325,
        "Na2O": 0.175,
        "LOI": 10.1
      },
      "alternate_names": [
        "AT Clay"
      ]
    },
    {
      "name": "Molochite",
      "type": "clay",
      "description": "Calcined china clay from English China Clays, used to cut the drying shrinkage of a glaze. Being calcined it has effectively no LOI. Wood notes 15% raw china clay may be substituted if unavailable. Analysis from Nigel Wood, 'Chinese Glazes' (A & C Black, 1999) p.266. LOI is the balance to 100%.",
      "source": "wood-chinese-glazes-1999",
      "analysis": {
        "SiO2": 54.5,
        "Al2O3": 42.0,
        "TiO2": 0.07,
        "Fe2O3": 1.1,
        "CaO": 0.06,
        "MgO": 0.31,
        "K2O": 2.0,
        "Na2O": 0.1,
        "LOI": 0.0
      },
      "alternate_names": [
        "Molochite (Calcined China Clay)",
        "Molochite Dust",
        "Calcined China Clay"
      ]
    }
  ]
}
