Repository: fusillibernie/glaze

# Glaze Formulator

A ceramic glaze formulation and analysis tool that uses data from Glazy.org, scientific research, and literature to help create and predict ceramic glaze outcomes.

## Features

### Core Functionality

- **UMF Calculations**: Calculate Unity Molecular Formula from recipe percentages
- **Stull Chart Analysis**: Predict glaze surface (glossy, satin, matte) based on Si:Al ratios
- **Chemistry Analysis**: Identify issues, warnings, and recommendations
- **Outcome Prediction**: Predict colors, surfaces, and defect risks
- **Thermal Expansion**: Analyze crazing and shivering risks
- **Photo Documentation**: Upload and track firing results

### Classification & Search (Like Glazy.org)

- **Stull Region Classification**: Automatically categorize glazes by position on Stull chart
- **Unified Categories**: Glazes grouped by composition (celadon, tenmoku, shino, etc.)
- **Similarity Search**: Find glazes with similar chemistry
- **Flux Profile Search**: Filter by alkali-dominant, zinc, boron content
- **UMF Range Search**: Find glazes within specific oxide ranges
- **Food Safety Warnings**: Automatic lead/barium detection

### Firing Atmospheres

- Oxidation (electric kilns)
- Reduction (gas kilns)
- Wood firing
- Salt/soda firing

### Clay Bodies

- Stoneware
- Porcelain
- Earthenware
- B-Mix and others

## Usage

### Start the API Server

```bash
uvicorn api.main:app --reload --host 0.0.0.0 --port 8000
```

### API Documentation

Once running, visit:
- Swagger UI: http://localhost:8000/docs
- ReDoc: http://localhost:8000/redoc

## API Endpoints

### Materials

| Endpoint | Method | Description |
|----------|--------|-------------|
| `/api/materials` | GET | List all materials |
| `/api/materials/{name}` | GET | Get material details |
| `/api/materials/{name}/substitutes` | GET | Find substitute materials |

### Recipes

| Endpoint | Method | Description |
|----------|--------|-------------|
| `/api/recipes/calculate-umf` | POST | Calculate UMF for a recipe |
| `/api/recipes/analyze` | POST | Full chemistry analysis |
| `/api/recipes/predict` | POST | Predict firing outcome |
| `/api/recipes/formulate` | POST | Generate recipe from target UMF |
| `/api/recipes/add-colorant` | POST | Add colorant to recipe |

### Classification & Search

| Endpoint | Method | Description |
|----------|--------|-------------|
| `/api/classify` | POST | Classify a recipe by Stull position |
| `/api/search/by-region/{region}` | GET | Find glazes in a Stull region |
| `/api/search/by-category/{category}` | GET | Find glazes by category |
| `/api/search/similar` | POST | Find similar glazes |
| `/api/search/by-umf` | GET | Search by UMF ranges |
| `/api/search/by-flux` | GET | Search by flux profile |
| `/api/classify/statistics` | GET | Get classification statistics |
| `/api/reference/stull-regions` | GET | List Stull regions |
| `/api/reference/glaze-categories` | GET | List glaze categories |

### Glazy.org Integration

| Endpoint | Method | Description |
|----------|--------|-------------|
| `/api/glazy/search` | GET | Search Glazy recipes |
| `/api/glazy/recipe/{id}` | GET | Fetch recipe from Glazy |
| `/api/glazy/material/{id}` | GET | Fetch material from Glazy |

### Results & Photos

| Endpoint | Method | Description |
|----------|--------|-------------|
| `/api/results` | GET | List firing results |
| `/api/results` | POST | Submit firing result |
| `/api/results/upload-photo` | POST | Upload result photo |

### Reference Data

| Endpoint | Method | Description |
|----------|--------|-------------|
| `/api/reference/cones` | GET | List cone temperatures |
| `/api/reference/atmospheres` | GET | List firing atmospheres |
| `/api/reference/clay-bodies` | GET | List clay body types |
| `/api/reference/umf-ranges/{cone}` | GET | Get UMF ranges for cone |

## Example: Analyze a Recipe

```python
import httpx

recipe = {
    "name": "Leach 4321",
    "ingredients": [
        {"material_name": "Custer Feldspar", "percentage": 40.0},
        {"material_name": "Silica (Flint)", "percentage": 30.0},
        {"material_name": "Whiting (Calcium Carbonate)", "percentage": 20.0},
        {"material_name": "EPK Kaolin", "percentage": 10.0}
    ],
    "target_cone": "10",
    "atmospheres": ["reduction"]
}

response = httpx.post("http://localhost:8000/api/recipes/analyze", json=recipe)
analysis = response.json()

print(f"Predicted Surface: {analysis['predicted_surface']}")
print(f"Si:Al Ratio: {analysis['umf']['silica_alumina_ratio']}")

### Unity Molecular Formula (UMF)

The UMF normalizes glaze chemistry so fluxes sum to 1.0. This allows comparing glazes regardless of raw materials used.

**Typical Cone 6 UMF Ranges:**
- SiO2: 2.5 - 4.5
- Al2O3: 0.2 - 0.5
- Flux Total: 1.0

**Typical Cone 10 UMF Ranges:**
- SiO2: 3.0 - 5.0
- Al2O3: 0.3 - 0.6
- Flux Total: 1.0

## Data Sources

- [Glazy.org](https://glazy.org) - Community glaze database
- Stull Chart - H.V. Stull (1912)
- Ceramic literature and research

File: data/recipes/base_glazes.json
{
  "base_glazes": [
    {
      "name": "Leach 4321",
      "description": "Classic Bernard Leach cone 10 reduction glaze",
      "cone": "10",
      "atmosphere": "reduction",
      "surface": "satin",
      "ingredients": [
        {"material": "Custer Feldspar", "percentage": 40.0},
        {"material": "Silica (Flint)", "percentage": 30.0},
        {"material": "Whiting (Calcium Carbonate)", "percentage": 20.0},
        {"material": "EPK Kaolin", "percentage": 10.0}
      ],
      "variations": [
        {
          "name": "Leach Celadon",
          "colorants": [{"material": "Red Iron Oxide", "percentage": 1.5}],
          "expected_color": "celadon green"
        },
        {
          "name": "Leach Tenmoku",
          "colorants": [{"material": "Red Iron Oxide", "percentage": 8.0}],
          "expected_color": "tenmoku brown-black"
        }
      ],
      "notes": "Excellent base for iron glazes in reduction. May craze on some bodies."
    },
    {
      "name": "Licorice (John Britt)",
      "description": "Cone 6 glossy black base",
      "cone": "6",
      "atmosphere": "oxidation",
      "surface": "glossy",
      "ingredients": [
        {"material": "Nepheline Syenite", "percentage": 50.0},
        {"material": "Frit 3134", "percentage": 20.0},
        {"material": "Silica (Flint)", "percentage": 15.0},
        {"material": "EPK Kaolin", "percentage": 10.0},
        {"material": "Whiting (Calcium Carbonate)", "percentage": 5.0}
      ],
      "colorants": [
        {"material": "Red Iron Oxide", "percentage": 6.0},
        {"material": "Cobalt Carbonate", "percentage": 2.0},
        {"material": "Manganese Dioxide", "percentage": 2.0}
      ],
      "expected_color": "glossy black",
      "notes": "Rich black glaze for cone 6 oxidation"
    },
    {
      "name": "Pinnell Clear",
      "description": "Pete Pinnell's reliable cone 6 clear",
      "cone": "6",
      "atmosphere": "oxidation",
      "surface": "glossy",
      "ingredients": [
        {"material": "Nepheline Syenite", "percentage": 26.0},
        {"material": "Frit 3134", "percentage": 26.0},
        {"material": "Silica (Flint)", "percentage": 24.0},
        {"material": "EPK Kaolin", "percentage": 12.0},
        {"material": "Whiting (Calcium Carbonate)", "percentage": 6.0},
        {"material": "Talc", "percentage": 6.0}
      ],
      "variations": [
        {
          "name": "Pinnell Blue",
          "colorants": [{"material": "Cobalt Carbonate", "percentage": 0.5}],
          "expected_color": "medium blue"
        },
        {
          "name": "Pinnell Turquoise",
          "colorants": [{"material": "Copper Carbonate", "percentage": 3.0}],
          "expected_color": "turquoise"
        },
        {
          "name": "Pinnell Rutile",
          "colorants": [{"material": "Rutile", "percentage": 4.0}],
          "expected_color": "tan/cream with variation"
        }
      ],
      "notes": "Excellent clear base with good fit on most cone 6 bodies"
    },
    {
      "name": "Val's Turquoise",
      "description": "Famous copper turquoise for cone 6",
      "cone": "6",
      "atmosphere": "oxidation",
      "surface": "glossy",
      "ingredients": [
        {"material": "Frit 3134", "percentage": 55.0},
        {"material": "EPK Kaolin", "percentage": 20.0},
        {"material": "Silica (Flint)", "percentage": 25.0}
      ],
      "colorants": [
        {"material": "Copper Carbonate", "percentage": 4.0}
      ],
      "expected_color": "bright turquoise",
      "notes": "High boron content. May run if thick. Great for layering."
    },
    {
      "name": "Shino (Malcolm Davis)",
      "description": "Classic American shino base",
      "cone": "10",
      "atmosphere": "reduction",
      "surface": "satin",
      "ingredients": [
        {"material": "Nepheline Syenite", "percentage": 42.0},
        {"material": "Spodumene", "percentage": 28.0},
        {"material": "Ball Clay (OM4)", "percentage": 14.0},
        {"material": "Soda Ash", "percentage": 16.0}
      ],
      "expected_color": "orange flash to white",
      "notes": "Soda ash is solite - handle carefully. Best with carbon trap decoration."
    },
    {
      "name": "Dolomite Matte",
      "description": "Classic cone 10 reduction matte",
      "cone": "10",
      "atmosphere": "reduction",
      "surface": "matte",
      "ingredients": [
        {"material": "Custer Feldspar", "percentage": 40.0},
        {"material": "Dolomite", "percentage": 20.0},
        {"material": "Whiting (Calcium Carbonate)", "percentage": 10.0},
        {"material": "Silica (Flint)", "percentage": 15.0},
        {"material": "EPK Kaolin", "percentage": 15.0}
      ],
      "variations": [
        {
          "name": "Dolomite Matte Celadon",
          "colorants": [{"material": "Red Iron Oxide", "percentage": 2.0}],
          "expected_color": "jade green matte"
        },
        {
          "name": "Dolomite Matte Blue",
          "colorants": [{"material": "Cobalt Carbonate", "percentage": 0.5}],
          "expected_color": "soft blue matte"
        }
      ],
      "notes": "Buttery smooth matte surface. Dolomite adds MgO for matte quality."
    },
    {
      "name": "Floating Blue",
      "description": "Rutile blue breaking glaze for cone 6",
      "cone": "6",
      "atmosphere": "oxidation",
      "surface": "satin",
      "ingredients": [
        {"material": "Nepheline Syenite", "percentage": 47.0},
        {"material": "Silica (Flint)", "percentage": 20.0},
        {"material": "Frit 3134", "percentage": 15.0},
        {"material": "EPK Kaolin", "percentage": 10.0},
        {"material": "Dolomite", "percentage": 4.0},
        {"material": "Bone Ash", "percentage": 4.0}
      ],
      "colorants": [
        {"material": "Rutile", "percentage": 4.0},
        {"material": "Cobalt Carbonate", "percentage": 1.0},
        {"material": "Red Iron Oxide", "percentage": 0.5}
      ],
      "expected_color": "blue with brown/tan breaks",
      "notes": "Apply thick for best effects. Breaks beautifully over texture."
    },
    {
      "name": "Temmoku (Cone 6 Electric)",
      "description": "Iron saturate for cone 6 oxidation",
      "cone": "6",
      "atmosphere": "oxidation",
      "surface": "glossy",
      "ingredients": [
        {"material": "Custer Feldspar", "percentage": 44.0},
        {"material": "Silica (Flint)", "percentage": 22.0},
        {"material": "Whiting (Calcium Carbonate)", "percentage": 12.0},
        {"material": "EPK Kaolin", "percentage": 12.0},
        {"material": "Frit 3134", "percentage": 10.0}
      ],
      "colorants": [
        {"material": "Red Iron Oxide", "percentage": 10.0}
      ],
      "expected_color": "brown-black with rust breaks",
      "notes": "Apply thin at edges for rust breaking effect"
    },
    {
      "name": "Wood Ash Celadon",
      "description": "Traditional ash glaze for cone 10 reduction",
      "cone": "10",
      "atmosphere": "reduction",
      "surface": "glossy",
      "ingredients": [
        {"material": "Custer Feldspar", "percentage": 40.0},
        {"material": "Wood Ash (Mixed)", "percentage": 40.0},
        {"material": "Ball Clay (OM4)", "percentage": 20.0}
      ],
      "colorants": [
        {"material": "Red Iron Oxide", "percentage": 1.0}
      ],
      "expected_color": "celadon green with ash variations",
      "notes": "Wash ash thoroughly. Results vary with ash source."
    },
    {
      "name": "Nuka (Cone 10)",
      "description": "Japanese-style rice hull ash glaze",
      "cone": "10",
      "atmosphere": "reduction",
      "surface": "satin",
      "ingredients": [
        {"material": "Rice Hull Ash", "percentage": 50.0},
        {"material": "Custer Feldspar", "percentage": 35.0},
        {"material": "Ball Clay (OM4)", "percentage": 15.0}
      ],
      "expected_color": "milky white/cream",
      "notes": "Rice hull ash high in silica. Creates unique opalescent quality."
    },
    {
      "name": "Cone 6 Satin Base",
      "description": "Versatile satin base for cone 6",
      "cone": "6",
      "atmosphere": "oxidation",
      "surface": "satin",
      "ingredients": [
        {"material": "Custer Feldspar", "percentage": 35.0},
        {"material": "Frit 3134", "percentage": 20.0},
        {"material": "Silica (Flint)", "percentage": 20.0},
        {"material": "Whiting (Calcium Carbonate)", "percentage": 10.0},
        {"material": "EPK Kaolin", "percentage": 10.0},
        {"material": "Zinc Oxide", "percentage": 5.0}
      ],
      "variations": [
        {
          "name": "Satin Copper Red",
          "colorants": [
            {"material": "Copper Carbonate", "percentage": 0.5},
            {"material": "Tin Oxide", "percentage": 1.0}
          ],
          "expected_color": "pink/red",
          "notes": "Fire in slight reduction for best red"
        },
        {
          "name": "Satin Iron",
          "colorants": [{"material": "Red Iron Oxide", "percentage": 3.0}],
          "expected_color": "amber/honey"
        }
      ],
      "notes": "Good satin surface with zinc. Avoid red stains (zinc kills reds)."
    },
    {
      "name": "Pete Pinnell Fake Ash",
      "description": "Popular cone 6 satin/matte with an ash-like quality without using actual ash",
      "cone": "6",
      "atmosphere": "oxidation",
      "surface": "satin to matte",
      "ingredients": [
        {"material": "Nepheline Syenite", "percentage": 35.0},
        {"material": "Frit 3134", "percentage": 18.0},
        {"material": "EPK Kaolin", "percentage": 17.0},
        {"material": "Silica (Flint)", "percentage": 13.0},
        {"material": "Dolomite", "percentage": 10.0},
        {"material": "Bone Ash", "percentage": 4.0},
        {"material": "Talc", "percentage": 3.0}
      ],
      "variations": [
        {
          "name": "Fake Ash Celadon",
          "colorants": [{"material": "Red Iron Oxide", "percentage": 2.0}],
          "expected_color": "celadon green to amber"
        },
        {
          "name": "Fake Ash Rutile Blue",
          "colorants": [
            {"material": "Rutile", "percentage": 4.0},
            {"material": "Cobalt Carbonate", "percentage": 0.5}
          ],
          "expected_color": "blue with brown mottling"
        }
      ],
      "notes": "Very versatile base. Satin surface with depth. Bone ash gives slight opalescence. Good for layering."
    },
    {
      "name": "Coleman Porcelain Clear",
      "description": "Tom Coleman's classic high-fire clear glaze for porcelain",
      "cone": "10",
      "atmosphere": "reduction",
      "surface": "glossy",
      "ingredients": [
        {"material": "Custer Feldspar", "percentage": 38.0},
        {"material": "Silica (Flint)", "percentage": 28.0},
        {"material": "Whiting (Calcium Carbonate)", "percentage": 18.0},
        {"material": "EPK Kaolin", "percentage": 11.0},
        {"material": "Zinc Oxide", "percentage": 5.0}
      ],
      "variations": [
        {
          "name": "Coleman Celadon",
          "colorants": [{"material": "Red Iron Oxide", "percentage": 1.0}],
          "expected_color": "classic celadon green"
        }
      ],
      "notes": "Reliable cone 10 clear on porcelain. Zinc helps clarity. May craze on high-expansion bodies."
    },
    {
      "name": "Ohata Kaki / Persimmon",
      "description": "Iron-saturate persimmon glaze, traditional Japanese kaki style",
      "cone": "10",
      "atmosphere": "reduction",
      "surface": "glossy to satin",
      "ingredients": [
        {"material": "Custer Feldspar", "percentage": 35.0},
        {"material": "Silica (Flint)", "percentage": 20.0},
        {"material": "Whiting (Calcium Carbonate)", "percentage": 20.0},
        {"material": "EPK Kaolin", "percentage": 15.0},
        {"material": "Ball Clay (OM4)", "percentage": 10.0}
      ],
      "colorants": [
        {"material": "Red Iron Oxide", "percentage": 12.0}
      ],
      "expected_color": "persimmon orange-red with dark brown pooling",
      "notes": "Iron saturate glaze. Thick application gives dark tenmoku, thin gives orange persimmon. Temperature sensitive - best at cone 10 flat."
    },
    {
      "name": "Hamada Rust",
      "description": "Shoji Hamada-inspired tenmoku variant with warm rust breaks",
      "cone": "10",
      "atmosphere": "reduction",
      "surface": "glossy",
      "ingredients": [
        {"material": "Custer Feldspar", "percentage": 40.0},
        {"material": "Silica (Flint)", "percentage": 25.0},
        {"material": "Whiting (Calcium Carbonate)", "percentage": 15.0},
        {"material": "EPK Kaolin", "percentage": 10.0},
        {"material": "Ball Clay (OM4)", "percentage": 10.0}
      ],
      "colorants": [
        {"material": "Red Iron Oxide", "percentage": 9.0}
      ],
      "expected_color": "dark brown-black with warm rust breaks on edges",
      "notes": "Classic tenmoku character. Breaks from dark mirror-black in thick areas to warm rust on thin edges and rims. Apply medium-thick."
    },
    {
      "name": "Cone 6 Dolomite Matte",
      "description": "Buttery matte white base for cone 6 electric kilns",
      "cone": "6",
      "atmosphere": "oxidation",
      "surface": "matte",
      "ingredients": [
        {"material": "Custer Feldspar", "percentage": 30.0},
        {"material": "Frit 3134", "percentage": 15.0},
        {"material": "Dolomite", "percentage": 15.0},
        {"material": "EPK Kaolin", "percentage": 15.0},
        {"material": "Silica (Flint)", "percentage": 15.0},
        {"material": "Whiting (Calcium Carbonate)", "percentage": 5.0},
        {"material": "Talc", "percentage": 5.0}
      ],
      "variations": [
        {
          "name": "Dolomite Matte Green",
          "colorants": [{"material": "Copper Carbonate", "percentage": 3.0}],
          "expected_color": "matte green"
        },
        {
          "name": "Dolomite Matte Iron",
          "colorants": [{"material": "Red Iron Oxide", "percentage": 4.0}],
          "expected_color": "warm amber matte"
        }
      ],
      "notes": "Smooth matte surface from dolomite and talc providing MgO. May cutlery mark if underfired. Good for functional ware."
    },
    {
      "name": "Oribe Green",
      "description": "Japanese-style copper green glaze, traditionally used over iron-decorated stoneware",
      "cone": "6",
      "atmosphere": "oxidation",
      "surface": "glossy",
      "ingredients": [
        {"material": "Custer Feldspar", "percentage": 35.0},
        {"material": "Frit 3134", "percentage": 25.0},
        {"material": "Silica (Flint)", "percentage": 18.0},
        {"material": "EPK Kaolin", "percentage": 12.0},
        {"material": "Whiting (Calcium Carbonate)", "percentage": 10.0}
      ],
      "colorants": [
        {"material": "Copper Carbonate", "percentage": 5.0}
      ],
      "expected_color": "deep transparent green",
      "notes": "Classic Oribe green. Apply over white slip with iron brush decoration for traditional look. Copper may volatilize and affect adjacent glazes."
    },
    {
      "name": "Celadon Base (Cone 10 Reduction)",
      "description": "Traditional jade-green celadon requiring reduction atmosphere",
      "cone": "10",
      "atmosphere": "reduction",
      "surface": "glossy",
      "ingredients": [
        {"material": "Custer Feldspar", "percentage": 42.0},
        {"material": "Silica (Flint)", "percentage": 26.0},
        {"material": "Whiting (Calcium Carbonate)", "percentage": 16.0},
        {"material": "EPK Kaolin", "percentage": 14.0},
        {"material": "Zinc Oxide", "percentage": 2.0}
      ],
      "colorants": [
        {"material": "Red Iron Oxide", "percentage": 1.5}
      ],
      "expected_color": "jade green to blue-green",
      "notes": "Iron in reduction produces the classic celadon color. Deeper pooling gives darker green. Zinc aids clarity. Apply thick for depth."
    },
    {
      "name": "Ash Glaze Base (40/40/20)",
      "description": "Classic triaxial ash glaze formula using the traditional 40/40/20 ratio",
      "cone": "10",
      "atmosphere": "reduction",
      "surface": "glossy to satin",
      "ingredients": [
        {"material": "Wood Ash (Mixed)", "percentage": 40.0},
        {"material": "Custer Feldspar", "percentage": 40.0},
        {"material": "Ball Clay (OM4)", "percentage": 20.0}
      ],
      "variations": [
        {
          "name": "Ash Iron",
          "colorants": [{"material": "Red Iron Oxide", "percentage": 2.0}],
          "expected_color": "amber to dark olive"
        },
        {
          "name": "Ash Nuka",
          "colorants": [],
          "expected_color": "milky white with variation",
          "notes": "Substitute rice hull ash for wood ash"
        }
      ],
      "notes": "The foundational ash glaze ratio. Wash ash thoroughly before use. Results vary significantly with ash source - hardwood vs softwood, species, season."
    },
    {
      "name": "Slip Glaze (Albany Slip Substitute)",
      "description": "Substitute for the discontinued Albany Slip using commonly available materials",
      "cone": "6-10",
      "atmosphere": "oxidation",
      "surface": "glossy to satin",
      "ingredients": [
        {"material": "Red Art", "percentage": 40.0},
        {"material": "Ball Clay (OM4)", "percentage": 20.0},
        {"material": "Nepheline Syenite", "percentage": 20.0},
        {"material": "Silica (Flint)", "percentage": 10.0},
        {"material": "Whiting (Calcium Carbonate)", "percentage": 5.0},
        {"material": "Frit 3134", "percentage": 5.0}
      ],
      "expected_color": "dark brown to black",
      "notes": "Mimics the historic Albany Slip character. Works as a liner glaze or standalone. Can be adjusted lighter by reducing Red Art and adding kaolin."
    },
    {
      "name": "Crystalline Base",
      "description": "Zinc crystal glaze base for growing macrocrystals. Requires controlled cooling schedule.",
      "cone": "10",
      "atmosphere": "oxidation",
      "surface": "glossy with crystals",
      "ingredients": [
        {"material": "Frit 3110", "percentage": 50.0},
        {"material": "Zinc Oxide", "percentage": 25.0},
        {"material": "Silica (Flint)", "percentage": 25.0}
      ],
      "colorants": [
        {"material": "Copper Carbonate", "percentage": 2.0}
      ],
      "expected_color": "green crystals on clear ground",
      "variations": [
        {
          "name": "Crystalline Cobalt",
          "colorants": [{"material": "Cobalt Carbonate", "percentage": 1.0}],
          "expected_color": "blue crystals on clear ground"
        },
        {
          "name": "Crystalline Iron",
          "colorants": [{"material": "Red Iron Oxide", "percentage": 3.0}],
          "expected_color": "amber-gold crystals"
        },
        {
          "name": "Crystalline Manganese",
          "colorants": [{"material": "Manganese Dioxide", "percentage": 3.0}],
          "expected_color": "bronze-purple crystals"
        }
      ],
      "notes": "Very runny - must use catch basins. Requires precise controlled cooling with holds at 1050-1100C for crystal growth. No alumina in formula allows crystal development."
    }
  ]
}

File: data/recipes/bloomfield_special_effects.json
{
  "_source_note": "Recipes extracted from Linda & Henry Bloomfield's 'New Ceramics: Special Effect Glazes' (Herbert Press / American Ceramic Society, 2020) - ingredient/percentage data only, descriptions written independently. UK material terms (china clay, quartz/flint, potash/soda feldspar, borax/calcium borate frit) are mapped to specific US materials in this app's database as a reasonable generic equivalence, not a claim the author specified those exact brands. Some recipes reference materials not in this database (rare earth oxides, fine silicon carbide, aluminum powder) - these will show as unresolved ingredients.",
  "bloomfield_special_effect_glazes": [
    {
      "name": "Yellow Matt Glaze (Iron)",
      "source": "bloomfield-special-effect-glazes-2020",
      "description": "Nepheline-syenite matt base with a heavy barium content, colored with red iron oxide and opacified with zirconium silicate.",
      "cone": "8",
      "atmosphere": "oxidation",
      "surface": "matte",
      "ingredients": [
        {
          "material": "Nepheline Syenite",
          "percentage": 42.5
        },
        {
          "material": "Dolomite",
          "percentage": 15.5
        },
        {
          "material": "Barium Carbonate",
          "percentage": 24.0
        },
        {
          "material": "EPK Kaolin",
          "percentage": 9.0
        },
        {
          "material": "Silica (Flint)",
          "percentage": 9.0
        }
      ],
      "variations": [
        {
          "name": "Yellow Matt Glaze (Iron)",
          "colorants": [
            {
              "material": "Zircopax",
              "percentage": 19.0
            },
            {
              "material": "Red Iron Oxide",
              "percentage": 3.5
            }
          ],
          "expected_color": "yellow matte"
        }
      ],
      "notes": "Contains barium carbonate - not food safe as formulated."
    },
    {
      "name": "Red Iron Glaze",
      "source": "bloomfield-special-effect-glazes-2020",
      "description": "Potash-feldspar/bone-ash base fired red with a high red iron oxide addition.",
      "cone": "8",
      "atmosphere": "oxidation",
      "surface": "glossy",
      "ingredients": [
        {
          "material": "Custer Feldspar",
          "percentage": 47.0
        },
        {
          "material": "Talc",
          "percentage": 17.0
        },
        {
          "material": "Bone Ash",
          "percentage": 15.0
        },
        {
          "material": "Silica (Flint)",
          "percentage": 11.5
        },
        {
          "material": "EPK Kaolin",
          "percentage": 6.0
        },
        {
          "material": "Lithium Carbonate",
          "percentage": 4.0
        }
      ],
      "variations": [
        {
          "name": "Red Iron Glaze",
          "colorants": [
            {
              "material": "Red Iron Oxide",
              "percentage": 11.5
            }
          ],
          "expected_color": "red (to cone 8)"
        }
      ]
    },
    {
      "name": "Rutile-Tin Pink Glaze",
      "source": "bloomfield-special-effect-glazes-2020",
      "description": "Soda-feldspar/boron-frit base with tin oxide and rutile for a pink, needle-crystal surface.",
      "cone": "8",
      "atmosphere": "oxidation",
      "surface": "satin",
      "ingredients": [
        {
          "material": "Minspar 200",
          "percentage": 47.0
        },
        {
          "material": "Silica (Flint)",
          "percentage": 18.0
        },
        {
          "material": "Frit 3134",
          "percentage": 15.0
        },
        {
          "material": "Whiting (Calcium Carbonate)",
          "percentage": 14.0
        },
        {
          "material": "EPK Kaolin",
          "percentage": 5.0
        }
      ],
      "variations": [
        {
          "name": "Rutile-Tin Pink Glaze",
          "colorants": [
            {
              "material": "Tin Oxide",
              "percentage": 4.0
            },
            {
              "material": "Rutile",
              "percentage": 2.0
            }
          ],
          "expected_color": "pink"
        }
      ]
    },
    {
      "name": "Rutile Yellow Glaze",
      "source": "bloomfield-special-effect-glazes-2020",
      "description": "Potash-feldspar/talc base with tin oxide and a heavier rutile addition for yellow-orange streaking.",
      "cone": "8",
      "atmosphere": "oxidation",
      "surface": "satin",
      "ingredients": [
        {
          "material": "Custer Feldspar",
          "percentage": 33.0
        },
        {
          "material": "Talc",
          "percentage": 21.0
        },
        {
          "material": "Whiting (Calcium Carbonate)",
          "percentage": 12.0
        },
        {
          "material": "EPK Kaolin",
          "percentage": 15.0
        },
        {
          "material": "Silica (Flint)",
          "percentage": 16.0
        }
      ],
      "variations": [
        {
          "name": "Rutile Yellow Glaze",
          "colorants": [
            {
              "material": "Tin Oxide",
              "percentage": 5.0
            },
            {
              "material": "Rutile",
              "percentage": 7.0
            }
          ],
          "expected_color": "yellow-orange, mottled"
        }
      ],
      "notes": "Cross-checked against the book's own block-format restatement of the same recipe on a later page."
    },
    {
      "name": "Vanadium Yellow Matt Glaze",
      "source": "bloomfield-special-effect-glazes-2020",
      "description": "Potash-feldspar/dolomite/bone-ash matt base colored with vanadium pentoxide.",
      "cone": "8",
      "atmosphere": "oxidation",
      "surface": "matte",
      "ingredients": [
        {
          "material": "Custer Feldspar",
          "percentage": 50.0
        },
        {
          "material": "Dolomite",
          "percentage": 20.0
        },
        {
          "material": "EPK Kaolin",
          "percentage": 20.0
        },
        {
          "material": "Bone Ash",
          "percentage": 10.0
        }
      ],
      "variations": [
        {
          "name": "Vanadium Yellow Matt Glaze",
          "colorants": [
            {
              "material": "Vanadium Pentoxide",
              "percentage": 5.0
            }
          ],
          "expected_color": "yellow matte"
        },
        {
          "name": "Vanadium Green Matt Glaze",
          "colorants": [
            {
              "material": "Vanadium Pentoxide",
              "percentage": 5.0
            },
            {
              "material": "Zircopax",
              "percentage": 5.0
            }
          ],
          "expected_color": "green matte"
        }
      ],
      "notes": "Vanadium pentoxide is toxic (per the book's own oxide notes) - handle raw material with care."
    },
    {
      "name": "Rare Earth Transparent Glaze",
      "source": "bloomfield-special-effect-glazes-2020",
      "description": "The book's recurring base glaze (soda feldspar/quartz/boron frit/whiting/kaolin, ~99% total) colored with monazite sand and rare earth oxides (neodymium, praseodymium, erbium).",
      "cone": "8",
      "atmosphere": "oxidation",
      "surface": "glossy",
      "ingredients": [
        {
          "material": "Minspar 200",
          "percentage": 47.0
        },
        {
          "material": "Silica (Flint)",
          "percentage": 18.0
        },
        {
          "material": "Frit 3134",
          "percentage": 15.0
        },
        {
          "material": "Whiting (Calcium Carbonate)",
          "percentage": 14.0
        },
        {
          "material": "EPK Kaolin",
          "percentage": 5.0
        }
      ],
      "notes": "Add 6% monazite sand / rare earth oxide blend (neodymium, praseodymium, erbium) for pale yellow/green/lavender/pink coloring - none of those oxides are in this app's materials database."
    },
    {
      "name": "Zirconium-Opacified Glaze (Earthenware)",
      "source": "bloomfield-special-effect-glazes-2020",
      "description": "Boron-frit-fluxed earthenware base opacified with zirconium silicate.",
      "cone": "04",
      "atmosphere": "oxidation",
      "surface": "glossy",
      "ingredients": [
        {
          "material": "Frit 3134",
          "percentage": 39.0
        },
        {
          "material": "Minspar 200",
          "percentage": 27.0
        },
        {
          "material": "Whiting (Calcium Carbonate)",
          "percentage": 5.0
        },
        {
          "material": "EPK Kaolin",
          "percentage": 6.0
        },
        {
          "material": "Silica (Flint)",
          "percentage": 23.0
        }
      ],
      "variations": [
        {
          "name": "Zirconium-Opacified Glaze (Earthenware)",
          "colorants": [
            {
              "material": "Zircopax",
              "percentage": 5.0
            }
          ],
          "expected_color": "opaque white"
        }
      ]
    },
    {
      "name": "Kuan (Snowflake) Crackle Glaze",
      "source": "bloomfield-special-effect-glazes-2020",
      "description": "High-nepheline crackle glaze with a bentonite suspension aid, applied thickly. Digitalfire's Stull-chart glaze #4.",
      "cone": "6-8",
      "atmosphere": "oxidation",
      "surface": "glossy",
      "ingredients": [
        {
          "material": "Nepheline Syenite",
          "percentage": 80.0
        },
        {
          "material": "Whiting (Calcium Carbonate)",
          "percentage": 5.0
        },
        {
          "material": "Frit 3134",
          "percentage": 15.0
        }
      ],
      "variations": [
        {
          "name": "Kuan (Snowflake) Crackle Glaze",
          "colorants": [
            {
              "material": "Bentonite",
              "percentage": 2.0
            }
          ],
          "expected_color": "crackle, apply very thick"
        }
      ]
    },
    {
      "name": "Crackle Celadon (Wood Ash)",
      "source": "bloomfield-special-effect-glazes-2020",
      "description": "Wood-ash-fluxed crackle celadon with copper and cobalt for a subtle blue-green.",
      "cone": "9",
      "atmosphere": "oxidation",
      "surface": "glossy",
      "ingredients": [
        {
          "material": "Wood Ash (Mixed Hardwood)",
          "percentage": 30.0
        },
        {
          "material": "Custer Feldspar",
          "percentage": 30.0
        },
        {
          "material": "EPK Kaolin",
          "percentage": 17.0
        },
        {
          "material": "Whiting (Calcium Carbonate)",
          "percentage": 4.0
        },
        {
          "material": "Silica (Flint)",
          "percentage": 21.0
        }
      ],
      "variations": [
        {
          "name": "Crackle Celadon (Wood Ash)",
          "colorants": [
            {
              "material": "Copper Carbonate",
              "percentage": 0.5
            },
            {
              "material": "Cobalt Carbonate",
              "percentage": 0.1
            }
          ],
          "expected_color": "crackle blue-green celadon"
        }
      ]
    },
    {
      "name": "Blue Celadon (Porcelain, Copper)",
      "source": "bloomfield-special-effect-glazes-2020",
      "description": "The book's recurring base glaze, colored blue-turquoise with a very small copper addition rather than the traditional iron - low clay content keeps the color blue rather than green.",
      "cone": "6-8",
      "atmosphere": "oxidation",
      "surface": "glossy",
      "ingredients": [
        {
          "material": "Minspar 200",
          "percentage": 47.0
        },
        {
          "material": "Silica (Flint)",
          "percentage": 18.0
        },
        {
          "material": "Frit 3134",
          "percentage": 15.0
        },
        {
          "material": "Whiting (Calcium Carbonate)",
          "percentage": 14.0
        },
        {
          "material": "EPK Kaolin",
          "percentage": 5.0
        }
      ],
      "variations": [
        {
          "name": "Blue Celadon (pale blue)",
          "colorants": [
            {
              "material": "Copper Carbonate",
              "percentage": 0.1
            }
          ],
          "expected_color": "pale blue"
        },
        {
          "name": "Blue Celadon (pale turquoise)",
          "colorants": [
            {
              "material": "Copper Carbonate",
              "percentage": 0.5
            }
          ],
          "expected_color": "pale turquoise"
        }
      ],
      "notes": "Best on porcelain (low titanium keeps the copper blue rather than green); needs oxidation firing."
    },
    {
      "name": "Green Celadon (Reducing Agent)",
      "source": "bloomfield-special-effect-glazes-2020",
      "description": "An oxidation-fired celadon that achieves a reduction-style green using yellow iron oxide plus a small aluminum powder addition as a local reducing agent, rather than a kiln reduction atmosphere.",
      "cone": "6-8",
      "atmosphere": "oxidation",
      "surface": "glossy",
      "ingredients": [
        {
          "material": "Custer Feldspar",
          "percentage": 34.0
        },
        {
          "material": "Frit 3134",
          "percentage": 14.0
        },
        {
          "material": "Whiting (Calcium Carbonate)",
          "percentage": 11.0
        },
        {
          "material": "EPK Kaolin",
          "percentage": 13.0
        },
        {
          "material": "Silica (Flint)",
          "percentage": 23.0
        },
        {
          "material": "Dolomite",
          "percentage": 5.0
        }
      ],
      "variations": [
        {
          "name": "Green Celadon (Reducing Agent)",
          "colorants": [
            {
              "material": "Yellow Iron Oxide",
              "percentage": 0.75
            },
            {
              "material": "Aluminum Powder",
              "percentage": 0.2
            }
          ],
          "expected_color": "green celadon"
        }
      ],
      "notes": "Technique credited to Dr. William Carty, Alfred University. Too much aluminum powder causes black speckling."
    },
    {
      "name": "Copper Red (Electric Kiln, Silicon Carbide)",
      "source": "bloomfield-special-effect-glazes-2020",
      "description": "The book's recurring base glaze, reduced locally to oxblood red in an electric (oxidation) kiln using fine silicon carbide as a reducing agent instead of a gas-kiln reduction atmosphere.",
      "cone": "6-8",
      "atmosphere": "oxidation",
      "surface": "glossy",
      "ingredients": [
        {
          "material": "Minspar 200",
          "percentage": 47.0
        },
        {
          "material": "Silica (Flint)",
          "percentage": 18.0
        },
        {
          "material": "Frit 3134",
          "percentage": 15.0
        },
        {
          "material": "Whiting (Calcium Carbonate)",
          "percentage": 14.0
        },
        {
          "material": "EPK Kaolin",
          "percentage": 5.0
        }
      ],
      "variations": [
        {
          "name": "Copper Red (Electric Kiln, Silicon Carbide)",
          "colorants": [
            {
              "material": "Tin Oxide",
              "percentage": 1.0
            },
            {
              "material": "Copper Carbonate",
              "percentage": 0.3
            }
          ],
          "expected_color": "oxblood red"
        }
      ],
      "notes": "Needs 0.3% fine (600-1200 mesh) silicon carbide, not in this app's materials database, plus the tin/copper listed. Sieve and stir frequently; may need Epsom salts/bentonite flocculation."
    },
    {
      "name": "Pale Copper Blue Glaze",
      "source": "bloomfield-special-effect-glazes-2020",
      "description": "Soda-feldspar base with a very light copper addition for a pale blue.",
      "cone": "8",
      "atmosphere": "oxidation",
      "surface": "glossy",
      "ingredients": [
        {
          "material": "Minspar 200",
          "percentage": 45.0
        },
        {
          "material": "Silica (Flint)",
          "percentage": 17.0
        },
        {
          "material": "Frit 3134",
          "percentage": 15.0
        },
        {
          "material": "Whiting (Calcium Carbonate)",
          "percentage": 14.0
        },
        {
          "material": "EPK Kaolin",
          "percentage": 5.0
        }
      ],
      "variations": [
        {
          "name": "Pale Copper Blue Glaze",
          "colorants": [
            {
              "material": "Tin Oxide",
              "percentage": 5.0
            },
            {
              "material": "Copper Carbonate",
              "percentage": 0.1
            }
          ],
          "expected_color": "pale copper blue"
        }
      ]
    }
  ]
}

File: data/recipes/britt_oil_spot.json (part 1 of 2)
{
  "_source_note": "Recipes extracted from John Britt's self-published PDF 'Secrets of Oil Spot Glazes' (2024) - ingredient/percentage data only. Descriptions and notes above are written independently of the book's text, not copied from it. Wild/local materials (Sevier Shale, Vulcan Granite, Rotten Stone/Tripoli, Yellow Ochre, Burnt Umber) and commercial stain codes are not in this app's materials database and will show as unresolved ingredients rather than being silently substituted.",
  "britt_oil_spot_glazes": [
    {
      "name": "John's SG-12",
      "source": "britt-oil-spot-2024",
      "source_id": 1,
      "description": "Britt's primary go-to oil spot base, used with #4 Cover Glaze. A Redart/feldspar/ball clay body with dolomite and bone ash for magnesium.",
      "cone": "10-11",
      "atmosphere": "oxidation",
      "surface": "glossy",
      "ingredients": [
        {
          "material": "Custer Feldspar",
          "percentage": 38.03
        },
        {
          "material": "Red Art",
          "percentage": 40.12
        },
        {
          "material": "Ball Clay (OM4)",
          "percentage": 9.46
        },
        {
          "material": "Dolomite",
          "percentage": 5.53
        },
        {
          "material": "Bone Ash",
          "percentage": 2.06
        },
        {
          "material": "Talc",
          "percentage": 3.08
        },
        {
          "material": "Whiting (Calcium Carbonate)",
          "percentage": 1.73
        },
        {
          "material": "Red Iron Oxide",
          "percentage": 4.5
        },
        {
          "material": "Rutile",
          "percentage": 1.0
        }
      ],
      "variations": [
        {
          "name": "SG-12 R",
          "colorants": [
            {
              "material": "Rutile",
              "percentage": 2.5
            }
          ],
          "expected_color": "enhanced oil spot with rutile"
        },
        {
          "name": "SG-12 T",
          "colorants": [
            {
              "material": "Titanium Dioxide",
              "percentage": 3.0
            }
          ],
          "expected_color": "enhanced oil spot with titanium"
        }
      ],
      "notes": "High Redart content (40%) causes shrinkage/cracking on drying; see John's SG-12 Calcined for the calcined-clay fix."
    },
    {
      "name": "Cover Glaze",
      "source": "britt-oil-spot-2024",
      "source_id": 4,
      "description": "Standard clear/amber cover applied over the base oil spot glazes to help differentiate the spots.",
      "cone": "10-11",
      "atmosphere": "oxidation",
      "surface": "glossy",
      "ingredients": [
        {
          "material": "Custer Feldspar",
          "percentage": 45.0
        },
        {
          "material": "Silica (Flint)",
          "percentage": 28.0
        },
        {
          "material": "Whiting (Calcium Carbonate)",
          "percentage": 13.0
        },
        {
          "material": "EPK Kaolin",
          "percentage": 11.0
        },
        {
          "material": "Red Iron Oxide",
          "percentage": 8.0
        }
      ],
      "variations": [
        {
          "name": "Cover Glaze (black)",
          "colorants": [
            {
              "material": "Cobalt Carbonate",
              "percentage": 2.0
            }
          ],
          "expected_color": "black (original is brown-on-brown)"
        }
      ],
      "notes": "Applied 1-2 coats over 3-5 coats of the base oil spot glaze."
    },
    {
      "name": "John's SG-12 Calcined",
      "source": "britt-oil-spot-2024",
      "source_id": 5,
      "description": "SG-12 with part of the Redart pre-calcined to reduce drying shrinkage/cracking from the high clay content.",
      "cone": "10-11",
      "atmosphere": "oxidation",
      "surface": "glossy",
      "ingredients": [
        {
          "material": "Custer Feldspar",
          "percentage": 38.03
        },
        {
          "material": "Red Art",
          "percentage": 20.12
        },
        {
          "material": "Red Art",
          "percentage": 20.0
        },
        {
          "material": "Ball Clay (OM4)",
          "percentage": 9.46
        },
        {
          "material": "Dolomite",
          "percentage": 5.53
        },
        {
          "material": "Bone Ash",
          "percentage": 2.06
        },
        {
          "material": "Talc",
          "percentage": 3.08
        },
        {
          "material": "Whiting (Calcium Carbonate)",
          "percentage": 1.73
        },
        {
          "material": "Red Iron Oxide",
          "percentage": 4.5
        },
        {
          "material": "Rutile",
          "percentage": 1.0
        }
      ],
      "notes": "20.00% of the Red Art here is calcined separately (weighed raw, then calcined, or adjust for LOI) and combined with 20.12% raw Red Art."
    },
    {
      "name": "Dorothy's SG-12 (FM Oil Spot)",
      "source": "britt-oil-spot-2024",
      "source_id": 6,
      "description": "Albany-slip-based oil spot using soda feldspar and a small borax addition.",
      "cone": "10-11",
      "atmosphere": "oxidation",
      "surface": "glossy",
      "ingredients": [
        {
          "material": "Alberta Slip",
          "percentage": 47.45
        },
        {
          "material": "Minspar 200",
          "percentage": 37.96
        },
        {
          "material": "Ball Clay (OM4)",
          "percentage": 12.24
        },
        {
          "material": "Borax",
          "percentage": 2.35
        },
        {
          "material": "Red Iron Oxide",
          "percentage": 4.8
        }
      ]
    },
    {
      "name": "SG-12 (original)",
      "source": "britt-oil-spot-2024",
      "source_id": 7,
      "description": "The original Albany-slip formulation that John's SG-12 was developed from after Albany Slip went out of production.",
      "cone": "10-11",
      "atmosphere": "oxidation",
      "surface": "glossy",
      "ingredients": [
        {
          "material": "Alberta Slip",
          "percentage": 47.37
        },
        {
          "material": "Custer Feldspar",
          "percentage": 38.02
        },
        {
          "material": "Ball Clay (OM4)",
          "percentage": 9.45
        },
        {
          "material": "Bone Ash",
          "percentage": 2.05
        },
        {
          "material": "Talc",
          "percentage": 3.08
        },
        {
          "material": "Red Iron Oxide",
          "percentage": 4.5
        },
        {
          "material": "Rutile",
          "percentage": 1.0
        }
      ],
      "notes": "Originally used Albany Slip; the recipe works with Alberta, Redart or other iron slip clays substituted directly for the Albany."
    },
    {
      "name": "Candace Black",
      "source": "britt-oil-spot-2024",
      "source_id": 8,
      "description": "High-iron, high-cobalt single-glaze oil spot - no separate cover needed. Britt's studio black glaze; the source of his original accidental oil-spot discovery.",
      "cone": "10-11",
      "atmosphere": "oxidation",
      "surface": "glossy",
      "ingredients": [
        {
          "material": "Minspar 200",
          "percentage": 65.0
        },
        {
          "material": "Silica (Flint)",
          "percentage": 20.0
        },
        {
          "material": "Whiting (Calcium Carbonate)",
          "percentage": 5.0
        },
        {
          "material": "EPK Kaolin",
          "percentage": 5.0
        },
        {
          "material": "Dolomite",
          "percentage": 5.0
        },
        {
          "material": "Red Iron Oxide",
          "percentage": 8.0
        },
        {
          "material": "Cobalt Carbonate",
          "percentage": 2.0
        }
      ],
      "notes": "Original recipe used 5% cobalt carbonate; Britt reduced it to 2%."
    },
    {
      "name": "SG-12 Match",
      "source": "britt-oil-spot-2024",
      "source_id": 9,
      "description": "A G-200/EPK-based oil spot with higher alumina, designed to be combined with crackle covers.",
      "cone": "10-11",
      "atmosphere": "oxidation",
      "surface": "glossy",
      "ingredients": [
        {
          "material": "G-200 Feldspar",
          "percentage": 52.56
        },
        {
          "material": "Silica (Flint)",
          "percentage": 12.5
        },
        {
          "material": "EPK Kaolin",
          "percentage": 21.62
        },
        {
          "material": "Dolomite",
          "percentage": 5.43
        },
        {
          "material": "Talc",
          "percentage": 4.1
        },
        {
          "material": "Bone Ash",
          "percentage": 2.25
        },
        {
          "material": "Whiting (Calcium Carbonate)",
          "percentage": 1.54
        },
        {
          "material": "Rutile",
          "percentage": 1.5
        },
        {
          "material": "Red Iron Oxide",
          "percentage": 6.6
        }
      ]
    },
    {
      "name": "John's Oil Spot",
      "source": "britt-oil-spot-2024",
      "source_id": 10,
      "description": "Developed by blending Candace Black (too fluid when modified with more silica/kaolin) with a stiffer variant; a reliable, regularly-healing oil spot.",
      "cone": "10-11",
      "atmosphere": "oxidation",
      "surface": "glossy",
      "ingredients": [
        {
          "material": "F-4 Feldspar",
          "percentage": 57.27
        },
        {
          "material": "Silica (Flint)",
          "percentage": 24.23
        },
        {
          "material": "Dolomite",
          "percentage": 4.41
        },
        {
          "material": "Whiting (Calcium Carbonate)",
          "percentage": 4.41
        },
        {
          "material": "Kaolin",
          "percentage": 9.69
        },
        {
          "material": "Red Iron Oxide",
          "percentage": 8.0
        },
        {
          "material": "Cobalt Carbonate",
          "percentage": 2.0
        }
      ],
      "notes": "Original used 5% cobalt carbonate, cut to 2% (both work)."
    },
    {
      "name": "John's Oil Spot 3",
      "source": "britt-oil-spot-2024",
      "source_id": 11,
      "description": "Works well in electric kilns. Slow-cooled (O3 or a comparable electric slow-cool) it can turn entirely silver as cobalt crystals grow and cover the piece.",
      "cone": "10-12",
      "atmosphere": "oxidation",
      "surface": "glossy",
      "ingredients": [
        {
          "material": "Minspar 200",
          "percentage": 54.62
        },
        {
          "material": "Silica (Flint)",
          "percentage": 29.41
        },
        {
          "material": "Whiting (Calcium Carbonate)",
          "percentage": 4.2
        },
        {
          "material": "EPK Kaolin",
          "percentage": 7.56
        },
        {
          "material": "Dolomite",
          "percentage": 4.2
        },
        {
          "material": "Red Iron Oxide",
          "percentage": 6.72
        },
        {
          "material": "Cobalt Carbonate",
          "percentage": 2.2
        }
      ]
    },
    {
      "name": "Bailey's Oil Spot",
      "source": "britt-oil-spot-2024",
      "source_id": 12,
      "description": "A Tom Coleman-lineage feldspathic oil spot with a boron frit addition. Easy to use, rarely crawls, can produce large spots.",
      "cone": "10-11",
      "atmosphere": "oxidation",
      "surface": "glossy",
      "ingredients": [
        {
          "material": "Custer Feldspar",
          "percentage": 25.51
        },
        {
          "material": "Minspar 200",
          "percentage": 35.71
        },
        {
          "material": "EPK Kaolin",
          "percentage": 15.3
        },
        {
          "material": "Talc",
          "percentage": 5.1
        },
        {
          "material": "Dolomite",
          "percentage": 5.1
        },
        {
          "material": "Frit 3110",
          "percentage": 5.1
        },
        {
          "material": "Silica (Flint)",
          "percentage": 8.16
        },
        {
          "material": "Red Iron Oxide",
          "percentage": 6.0
        }
      ]
    },
    {
      "name": "Traditional Oil Spot",
      "source": "britt-oil-spot-2024",
      "source_id": 13,
      "description": "A Tom Coleman recipe with no clay content at all - difficult to apply (needs bentonite) but produces classic results, especially double-fired oxidation then reduction. The calcined talc is essential.",
      "cone": "10-11",
      "atmosphere": "oxidation",
      "surface": "glossy",
      "ingredients": [
        {
          "material": "Custer Feldspar",
          "percentage": 85.0
        },
        {
          "material": "Silica (Flint)",
          "percentage": 6.0
        },
        {
          "material": "Whiting (Calcium Carbonate)",
          "percentage": 4.0
        },
        {
          "material": "Talc",
          "percentage": 5.0
        },
        {
          "material": "Red Iron Oxide",
          "percentage": 8.5
        }
      ],
      "notes": "The talc must be calcined (heated to red heat, or included in a bisque firing) - this makes a significant difference. No clay in the recipe makes it difficult to apply; needs bentonite."
    },
    {
      "name": "Montmollin Oil Spot",
      "source": "britt-oil-spot-2024",
      "source_id": 14,
      "description": "From Britt's High Fire book, contributed by French potter Daniel Montmollin (author of 'The Practice of Stoneware Glazes').",
      "cone": "10-11",
      "atmosphere": "oxidation",
      "surface": "glossy",
      "ingredients": [
        {
          "material": "F-4 Feldspar",
          "percentage": 68.4
        },
        {
          "material": "Silica (Flint)",
          "percentage": 17.8
        },
        {
          "material": "EPK Kaolin",
          "percentage": 4.9
        },
        {
          "material": "Talc",
          "percentage": 8.9
        },
        {
          "material": "Red Iron Oxide",
          "percentage": 7.11
        },
        {
          "material": "Cobalt Carbonate",
          "percentage": 2.0
        }
      ]
    },
    {
      "name": "Davis Oil Spot 1 (227)",
      "source": "britt-oil-spot-2024",
      "source_id": 15,
      "description": "A slip-based (Albany/Alberta) oil spot using burnt umber as an additional iron/manganese source.",
      "cone": "10-11",
      "atmosphere": "oxidation",
      "surface": "glossy",
      "ingredients": [
        {
          "material": "Nepheline Syenite",
          "percentage": 57.4
        },
        {
          "material": "Alberta Slip",
          "percentage": 19.1
        },
        {
          "material": "Burnt Umber",
          "percentage": 14.4
        },
        {
          "material": "Silica (Flint)",
          "percentage": 9.1
        }
      ],
      "notes": "Turns very silver when overfired then flash-cooled to cone 6."
    },
    {
      "name": "Old Black Magic (OBM 1)",
      "source": "britt-oil-spot-2024",
      "source_id": 16,
      "description": "An oil spot with no magnesium source at all yet still spots well, using titanium dioxide instead of rutile.",
      "cone": "10-11",
      "atmosphere": "oxidation",
      "surface": "glossy",
      "ingredients": [
        {
          "material": "Custer Feldspar",
          "percentage": 58.7
        },
        {
          "material": "Silica (Flint)",
          "percentage": 21.7
        },
        {
          "material": "Whiting (Calcium Carbonate)",
          "percentage": 12.4
        },
        {
          "material": "Ball Clay (OM4)",
          "percentage": 7.2
        },
        {
          "material": "Red Iron Oxide",
          "percentage": 12.0
        },
        {
          "material": "Titanium Dioxide",
          "percentage": 3.0
        }
      ]
    },
    {
      "name": "Rotten Spot",
      "source": "britt-oil-spot-2024",
      "source_id": 17,
      "description": "Uses Rotten Stone (Tripoli) as a silica-bearing flux component alongside a small wood ash and Barnard slip addition.",
      "cone": "10-11",
      "atmosphere": "oxidation",
      "surface": "glossy",
      "ingredients": [
        {
          "material": "Custer Feldspar",
          "percentage": 46.5
        },
        {
          "material": "Rotten Stone (Tripoli)",
          "percentage": 46.5
        },
        {
          "material": "Talc",
          "percentage": 2.0
        },
        {
          "material": "Wood Ash (Mixed Hardwood)",
          "percentage": 2.0
        },
        {
          "material": "Barnard Slip",
          "percentage": 3.0
        }
      ],
      "notes": "Talc should be calcined."
    },
    {
      "name": "Mashiko Kaki 2",
      "source": "britt-oil-spot-2024",
      "source_id": 18,
      "description": "A Cornwall-Stone-based oil spot workable in both oxidation and reduction.",
      "cone": "10-11",
      "atmosphere": "oxidation",
      "surface": "glossy",
      "ingredients": [
        {
          "material": "Cornwall Stone",
          "percentage": 55.0
        },
        {
          "material": "Silica (Flint)",
          "percentage": 10.0
        },
        {
          "material": "Kaolin",
          "percentage": 10.0
        },
        {
          "material": "Ball Clay (OM4)",
          "percentage": 13.0
        },
        {
          "material": "Wollastonite",
          "percentage": 6.0
        },
        {
          "material": "Talc",
          "percentage": 6.0
        },
        {
          "material": "Red Iron Oxide",
          "percentage": 10.0
        }
      ]
    },
    {
      "name": "Davis OS/NAO 236",
      "source": "britt-oil-spot-2024",
      "source_id": 19,
      "description": "Feldspar/slip/burnt-umber oil spot using old-style Buckingham potash feldspar (substitute G-200/Mahavir).",
      "cone": "10-11",
      "atmosphere": "oxidation",
      "surface": "glossy",
      "ingredients": [
        {
          "material": "G-200 Feldspar",
          "percentage": 63.2
        },
        {
          "material": "Alberta Slip",
          "percentage": 21.0
        },
        {
          "material": "Burnt Umber",
          "percentage": 15.8
        }
      ]
    },
    {
      "name": "Oil Spot 24",
      "source": "britt-oil-spot-2024",
      "source_id": 20,
      "description": "Highest-alumina of the Currie-blend-derived Candace Black variants; drier and stiffer, yields smaller spots.",
      "cone": "10-11",
      "atmosphere": "oxidation",
      "surface": "glossy",
      "ingredients": [
        {
          "material": "F-4 Feldspar",
          "percentage": 48.03
        },
        {
          "material": "Silica (Flint)",
          "percentage": 35.0
        },
        {
          "material": "Dolomite",
          "percentage": 3.69
        },
        {
          "material": "Whiting (Calcium Carbonate)",
          "percentage": 3.69
        },
        {
          "material": "Kaolin",
          "percentage": 9.58
        },
        {
          "material": "Red Iron Oxide",
          "percentage": 8.0
        },
        {
          "material": "Cobalt Carbonate",
          "percentage": 5.0
        }
      ],
      "notes": "Developed from a Currie grid blend based on Candace Black, along with Oil Spot 28 and 29."
    },
    {
      "name": "Oil Spot 28",
      "source": "britt-oil-spot-2024",
      "source_id": 21,
      "description": "Middle Currie-blend variant of Candace Black; slightly less distinct spotting with some iron spangles.",
      "cone": "10-11",
      "atmosphere": "oxidation",
      "surface": "glossy",
      "ingredients": [
        {
          "material": "F-4 Feldspar",
          "percentage": 61.03
        },
        {
          "material": "Silica (Flint)",
          "percentage": 24.17
        },
        {
          "material": "Dolomite",
          "percentage": 4.69
        },
        {
          "material": "Whiting (Calcium Carbonate)",
          "percentage": 4.69
        },
        {
          "material": "Kaolin",
          "percentage": 5.42
        },
        {
          "material": "Red Iron Oxide",
          "percentage": 8.0
        },
        {
          "material": "Cobalt Carbonate",
          "percentage": 5.0
        }
      ]
    },
    {
      "name": "Oil Spot 29",
      "source": "britt-oil-spot-2024",
      "source_id": 22,
      "description": "Lowest-alumina Currie-blend variant of Candace Black; can produce large spots that run if applied too thick.",
      "cone": "10-11",
      "atmosphere": "oxidation",
      "surface": "glossy",
      "ingredients": [
        {
          "material": "F-4 Feldspar",
          "percentage": 51.1
        },
        {
          "material": "Silica (Flint)",
          "percentage": 36.25
        },
        {
          "material": "Dolomite",
          "percentage": 3.93
        },
        {
          "material": "Whiting (Calcium Carbonate)",
          "percentage": 3.93
        },
        {
          "material": "Kaolin",
          "percentage": 4.79
        },
        {
          "material": "Red Iron Oxide",
          "percentage": 8.0
        },
        {
          "material": "Cobalt Carbonate",
          "percentage": 5.0
        }
      ]
    },
    {
      "name": "Fake Mashiko",
      "source": "britt-oil-spot-2024",
      "source_id": 23,
      "description": "35% of the clay content pre-calcined (vs 20% in John's SG-12 Calcined), leaving very little raw clay to suspend the glaze - works fantastically despite the low raw-clay fraction. Tan/kaki in reduction, vigorous oil spot in oxidation.",
      "cone": "10-11",
      "atmosphere": "oxidation",
      "surface": "glossy",
      "ingredients": [
        {
          "material": "Minspar 200",
          "percentage": 37.6
        },
        {
          "material": "Red Art",
          "percentage": 35.0
        },
        {
          "material": "Red Art",
          "percentage": 8.2
        },
        {
          "material": "Silica (Flint)",
          "percentage": 8.9
        },
        {
          "material": "Wollastonite",
          "percentage": 5.7
        },
        {
          "material": "Talc",
          "percentage": 4.3
        },
        {
          "material": "Bone Ash",
          "percentage": 0.4
        },
        {
          "material": "Red Iron Oxide",
          "percentage": 3.6
        }
      ],
      "notes": "35% of the Red Art listed here is calcined separately; only the 8.20% portion is raw clay. Credited to Chet McLaughlin via Britt's High Fire book."
    },
    {
      "name": "Chinese Crackle",
      "source": "britt-oil-spot-2024",
      "source_id": 24,
      "description": "Oil spot cover glaze derived from Kaun Crackle 1, using Zircopax instead of bone ash.",
      "cone": "10-11",
      "atmosphere": "oxidation",
      "surface": "glossy",
      "ingredients": [
        {
          "material": "Custer Feldspar",
          "percentage": 83.0
        },
        {
          "material": "Silica (Flint)",
          "percentage": 8.0
        },
        {
          "material": "Whiting (Calcium Carbonate)",
          "percentage": 9.0
        },
        {
          "material": "Zircopax",
          "percentage": 10.0
        }
      ],
      "variations": [
        {
          "name": "Chinese Crackle (blue)",
          "colorants": [
            {
              "material": "Cobalt Carbonate",
              "percentage": 2.5
            }
          ],
          "expected_color": "blue (1-4% range)"
        }
      ],
      "notes": "For iron saturation: omit the zircopax and add 15% red iron oxide instead."
    },
    {
      "name": "Spotted Black",
      "source": "britt-oil-spot-2024",
      "source_id": 25,
      "description": "Alberta-slip-based black glaze using yellow ochre as an additional iron source.",
      "cone": "10-11",
      "atmosphere": "oxidation",
      "surface": "glossy",
      "ingredients": [
        {
          "material": "Alberta Slip",
          "percentage": 66.1
        },
        {
          "material": "Yellow Ochre",
          "percentage": 17.0
        },
        {
          "material": "Silica (Flint)",
          "percentage": 11.8
        },
        {
          "material": "Whiting (Calcium Carbonate)",
          "percentage": 5.1
        }
      ],
      "notes": "Yellow ochre sourcing varies widely; try different types."
    },
    {
      "name": "Linda's Yellow",
      "source": "britt-oil-spot-2024",
      "source_id": 26,
      "description": "A feldspathic base carrying Mason 6433 yellow stain rather than iron oxide.",
      "cone": "10-11",
      "atmosphere": "oxidation",
      "surface": "glossy",
      "ingredients": [
        {
          "material": "Custer Feldspar",
          "percentage": 32.7
        },
        {
          "material": "Whiting (Calcium Carbonate)",
          "percentage": 16.3
        },
        {
          "material": "Silica (Flint)",
          "percentage": 31.6
        },
        {
          "material": "EPK Kaolin",
          "percentage": 14.3
        },
        {
          "material": "Dolomite",
          "percentage": 5.1
        }
      ],
      "variations": [
        {
          "name": "Linda's Yellow (stain)",
          "colorants": [
            {
              "material": "Mason Stain 6433 (Yellow)",
              "percentage": 11.5
            }
          ],
          "expected_color": "yellow (8-15% stain range)"
        }
      ]
    },
    {
      "name": "Bailey's Iron Red",
      "source": "britt-oil-spot-2024",
      "source_id": 27,
      "description": "High-bone-ash, lithium-fluxed oil spot for reds.",
      "cone": "10-11",
      "atmosphere": "oxidation",
      "surface": "glossy",
      "ingredients": [
        {
          "material": "Custer Feldspar",
          "percentage": 47.0
        },
        {
          "material": "Silica (Flint)",
          "percentage": 13.0
        },
        {
          "material": "Talc",
          "percentage": 10.5
        },
        {
          "material": "EPK Kaolin",
          "percentage": 13.0
        },
        {
          "material": "Bone Ash",
          "percentage": 14.0
        },
        {
          "material": "Lithium Carbonate",
          "percentage": 2.5
        },
        {
          "material": "Red Iron Oxide",
          "percentage": 8.0
        }
      ],
      "notes": "Real bone ash preferred over synthetic (TCP/tricalcium phosphate) if available."
    },
    {
      "name": "Steve Irvine Red",
      "source": "britt-oil-spot-2024",
      "source_id": 28,
      "description": "High-bone-ash iron red with magnesium carbonate.",
      "cone": "10-11",
      "atmosphere": "oxidation",
      "surface": "glossy",
      "ingredients": [
        {
          "material": "Minspar 200",
          "percentage": 41.71
        },
        {
          "material": "Silica (Flint)",
          "percentage": 22.24
        },
        {
          "material": "Whiting (Calcium Carbonate)",
          "percentage": 6.45
        },
        {
          "material": "Kaolin",
          "percentage": 6.45
        },
        {
          "material": "Talc",
          "percentage": 7.34
        },
        {
          "material": "Magnesium Carbonate",
          "percentage": 5.56
        },
        {
          "material": "Bone Ash",
          "percentage": 10.23
        },
        {
          "material": "Red Iron Oxide",
          "percentage": 11.12
        }
      ]
    },
    {
      "name": "Snow Flake Crackle 1234",
      "source": "britt-oil-spot-2024",
      "source_id": 29,
      "description": "A feldspathic crackle cover with a small boron frit addition.",
      "cone": "10",
      "atmosphere": "reduction",
      "surface": "glossy",
      "ingredients": [
        {
          "material": "Nepheline Syenite",
          "percentage": 41.15
        },
        {
          "material": "Custer Feldspar",
          "percentage": 43.64
        },
        {
          "material": "Talc",
          "percentage": 4.99
        },
        {
          "material": "Bone Ash",
          "percentage": 3.24
        },
        {
          "material": "Frit 3134",
          "percentage": 3.99
        },
        {
          "material": "EPK Kaolin",
          "percentage": 2.99
        }
      ]
    },
    {
      "name": "Randy Johnson's Temmoku",
      "source": "britt-oil-spot-2024",
      "source_id": 30,
      "description": "Barium/zinc-fluxed temmoku with high-purity red iron.",
      "cone": "10",
      "atmosphere": "reduction",
      "surface": "glossy",
      "ingredients": [
        {
          "material": "Custer Feldspar",
          "percentage": 54.0
        },
        {
          "material": "Silica (Flint)",
          "percentage": 22.0
        },
        {
          "material": "Whiting (Calcium Carbonate)",
          "percentage": 13.0
        },
        {
          "material": "Kaolin",
          "percentage": 6.0
        },
        {
          "material": "Barium Carbonate",
          "percentage": 2.5
        },
        {
          "material": "Zinc Oxide",
          "percentage": 2.5
        },
        {
          "material": "Red Iron Oxide",
          "percentage": 7.0
        }
      ],
      "notes": "Contains barium carbonate - not food safe as formulated."
    },
    {
      "name": "Judi's Blue Crystal",
      "source": "britt-oil-spot-2024",
      "source_id": 31,
      "description": "High-dolomite, high-rutile crystal-matte-leaning glaze applied over oil spot bases; especially effective with an electric drop-and-hold cycle.",
      "cone": "10",
      "atmosphere": "oxidation",
      "surface": "satin",
      "ingredients": [
        {
          "material": "Custer Feldspar",
          "percentage": 35.0
        },
        {
          "material": "Silica (Flint)",
          "percentage": 30.0
        },
        {
          "material": "Whiting (Calcium Carbonate)",
          "percentage": 10.0
        },
        {
          "material": "Dolomite",
          "percentage": 20.0
        },
        {
          "material": "Kaolin",
          "percentage": 5.0
        },
        {
          "material": "Rutile",
          "percentage": 10.0
        },
        {
          "material": "Cobalt Carbonate",
          "percentage": 0.75
        }
      ]
    },
    {
      "name": "John's Iron Saturate",
      "source": "britt-oil-spot-2024",
      "source_id": 32,
      "description": "Simple, high-iron feldspathic saturate glaze, works in both oxidation and reduction.",
      "cone": "10-11",
      "atmosphere": "oxidation",
      "surface": "glossy",
      "ingredients": [
        {
          "material": "Custer Feldspar",
          "percentage": 83.0
        },
        {
          "material": "Silica (Flint)",
          "percentage": 8.0
        },
        {
          "material": "Whiting (Calcium Carbonate)",
          "percentage": 9.0
        },
        {
          "material": "Red Iron Oxide",
          "percentage": 15.0
        }
      ]
    },
    {
      "name": "Hamada Rust",
      "source": "britt-oil-spot-2024",
      "source_id": 33,
      "description": "Gerstley-Borate-fluxed rust/iron glaze workable in either atmosphere.",
      "cone": "10-11",
      "atmosphere": "oxidation",
      "surface": "glossy",
      "ingredients": [
        {
          "material": "Custer Feldspar",
          "percentage": 77.0
        },
        {
          "material": "Kaolin",
          "percentage": 4.3
        },
        {
          "material": "Whiting (Calcium Carbonate)",
          "percentage": 6.2
        },
        {
          "material": "Gerstley Borate",
          "percentage": 12.4
        },
        {
          "material": "Red Iron Oxide",
          "percentage": 7.5
        }
      ]
    },
    {
      "name": "SLG-25",
      "source": "britt-oil-spot-2024",
      "source_id": 34,
      "description": "Alberta-slip and nepheline base with a light-rutile crystal effect.",
      "cone": "10-11",
      "atmosphere": "oxidation",
      "surface": "glossy",
      "ingredients": [
        {
          "material": "Alberta Slip",
          "percentage": 33.33
        },
        {
          "material": "Nepheline Syenite",
          "percentage": 33.33
        },
        {
          "material": "Whiting (Calcium Carbonate)",
          "percentage": 15.56
        },
        {
          "material": "Silica (Flint)",
          "percentage": 10.0
        },
        {
          "material": "Magnesium Carbonate",
          "percentage": 2.22
        },
        {
          "material": "Frit 3134",
          "percentage": 5.56
        },
        {
          "material": "Rutile",
          "percentage": 11.11
        }
      ],
      "notes": "Mixed to specific gravity 150."
    },
    {
      "name": "Rhodes 32",
      "source": "britt-oil-spot-2024",
      "source_id": 35,
      "description": "Classic Daniel Rhodes magnesium/iron yellow, no zircopax, good in reduction.",
      "cone": "10-11",
      "atmosphere": "reduction",
      "surface": "glossy",
      "ingredients": [
        {
          "material": "Custer Feldspar",
          "percentage": 49.1
        },
        {
          "material": "Whiting (Calcium Carbonate)",
          "percentage": 3.5
        },
        {
          "material": "Kaolin",
          "percentage": 25.0
        },
        {
          "material": "Dolomite",
          "percentage": 22.4
        },
        {
          "material": "Red Iron Oxide",
          "percentage": 3.0
        }
      ],
      "notes": "Red iron oxide ranges 1-5% depending on desired depth."
    },
    {
      "name": "Lau Luster Shino",
      "source": "britt-oil-spot-2024",
      "source_id": 36,
      "description": "Nepheline/soda-ash shino used as an overglaze on fired oil spot tiles, refired.",
      "cone": "10",
      "atmosphere": "reduction",
      "surface": "satin",
      "ingredients": [
        {
          "material": "Nepheline Syenite",
          "percentage": 53.0
        },
        {
          "material": "Ball Clay (OM4)",
          "percentage": 25.0
        },
        {
          "material": "Lithium Carbonate",
          "percentage": 5.0
        },
        {
          "material": "Silica (Flint)",
          "percentage": 10.0
        },
        {
          "material": "Soda Ash",
          "percentage": 5.0
        },
        {
          "material": "Whiting (Calcium Carbonate)",
          "percentage": 2.0
        },
        {
          "material": "Tin Oxide",
          "percentage": 2.0
        },
        {
          "material": "Red Iron Oxide",
          "percentage": 2.75
        }
      ],
      "notes": "Red iron oxide 2.5-3.0%. Applied over an already-fired oil spot (e.g. Candace Black) and refired."
    },
    {
      "name": "Penn State Shino",
      "source": "britt-oil-spot-2024",
      "source_id": 37,
      "description": "Spodumene-fluxed shino, reglazed over fired Candace Black and refired in reduction.",
      "cone": "10",
      "atmosphere": "reduction",
      "surface": "satin",
      "ingredients": [
        {
          "material": "Nepheline Syenite",
          "percentage": 14.6
        },
        {
          "material": "Spodumene",
          "percentage": 29.0
        },
        {
          "material": "F-4 Feldspar",
          "percentage": 34.0
        },
        {
          "material": "Ball Clay (OM4)",
          "percentage": 4.9
        },
        {
          "material": "EPK Kaolin",
          "percentage": 9.7
        },
        {
          "material": "Soda Ash",
          "percentage": 7.8
        },
        {
          "material": "Red Iron Oxide",
          "percentage": 2.5
        }
      ],
      "notes": "Red iron oxide 2.0-3.0%."
    },
    {
      "name": "Button Gold",
      "source": "britt-oil-spot-2024",
      "source_id": 38,
      "description": "Simple nepheline/redart/gerstley-borate base for the John's GB frit-substitution series below.",
      "cone": "10",
      "atmosphere": "reduction",
      "surface": "glossy",
      "ingredients": [
        {
          "material": "Nepheline Syenite",
          "percentage": 60.0
        },
        {
          "material": "Red Art",
          "percentage": 30.0
        },
        {
          "material": "Gerstley Borate",
          "percentage": 10.0
        }
      ]
    },
    {
      "name": "John's GB-10",
      "source": "britt-oil-spot-2024",
      "source_id": 39,
      "description": "Button Gold with Gerstley Borate replaced by 10% Ferro Frit 3269 (a substitute for the discontinued Frit P-25).",
      "cone": "10",
      "atmosphere": "reduction",
      "surface": "glossy",
      "ingredients": [
        {
          "material": "Nepheline Syenite",
          "percentage": 60.0
        },
        {
          "material": "Red Art",
          "percentage": 30.0
        },
        {
          "material": "Ferro Frit 3269",
          "percentage": 10.0
        }
      ]
    },
    {
      "name": "John's GB-15",
      "source": "britt-oil-spot-2024",
      "source_id": 40,
      "description": "Button Gold series at 15% frit, retotaled.",
      "cone": "10",
      "atmosphere": "reduction",
      "surface": "glossy",
      "ingredients": [
        {
          "material": "Nepheline Syenite",
          "percentage": 57.14
        },
        {
          "material": "Red Art",
          "percentage": 28.57
        },
        {
          "material": "Ferro Frit 3269",
          "percentage": 14.29
        }
      ]
    },
    {
      "name": "John's GB-20",
      "source": "britt-oil-spot-2024",
      "source_id": 41,
      "description": "Button Gold series at 20% frit, retotaled.",
      "cone": "10",
      "atmosphere": "reduction",
      "surface": "glossy",
      "ingredients": [
        {
          "material": "Nepheline Syenite",
          "percentage": 54.55
        },
        {
          "material": "Red Art",
          "percentage": 27.27
        },
        {
          "material": "Ferro Frit 3269",
          "percentage": 18.18
        }
      ]
    },
    {
      "name": "John's GB-25",
      "source": "britt-oil-spot-2024",
      "source_id": 42,
      "description": "Button Gold series at 25% frit, retotaled.",
      "cone": "10",
      "atmosphere": "reduction",
      "surface": "glossy",
      "ingredients": [
        {
          "material": "Nepheline Syenite",
          "percentage": 52.17
        },
        {
          "material": "Red Art",
          "percentage": 26.1
        },
        {
          "material": "Ferro Frit 3269",
          "percentage": 21.74
        }
      ]
    },
    {
      "name": "John's GB-30",
      "source": "britt-oil-spot-2024",
      "source_id": 43,
      "description": "Button Gold series at 30% frit, retotaled.",
      "cone": "10",
      "atmosphere": "reduction",
      "surface": "glossy",
      "ingredients": [
        {
          "material": "Nepheline Syenite",
          "percentage": 50.0
        },
        {
          "material": "Red Art",
          "percentage": 25.0
        },
        {
          "material": "Ferro Frit 3269",
          "percentage": 25.0
        }
      ]
    },
    {
      "name": "John's GB-35",
      "source": "britt-oil-spot-2024",
      "source_id": 44,
      "description": "Button Gold series at 35% frit, retotaled - most fluid of the series.",
      "cone": "10",
      "atmosphere": "reduction",
      "surface": "glossy",
      "ingredients": [
        {
          "material": "Nepheline Syenite",
          "percentage": 48.0
        },
        {
          "material": "Red Art",
          "percentage": 24.0
        },
        {
          "material": "Ferro Frit 3269",
          "percentage": 28.0
        }
      ],
