Repository: fusillibernie/glaze

# Glaze Formulator

A ceramic glaze formulation and analysis tool that uses data from Glazy.org, scientific research, and literature to help create and predict ceramic glaze outcomes.

## Features

### Materials

| Endpoint | Method | Description |
|----------|--------|-------------|
| `/api/materials` | GET | List all materials |
| `/api/materials/{name}` | GET | Get material details |
| `/api/materials/{name}/substitutes` | GET | Find substitute materials |

### Results & Photos

| Endpoint | Method | Description |
|----------|--------|-------------|
| `/api/results` | GET | List firing results |
| `/api/results` | POST | Submit firing result |

File: data/recipes/flashing_slips.json
{
  "flashing_slips": [
    {
      "name": "Helmer Flashing Slip",
      "description": "Classic flashing slip by Randy Helmer, excellent orange flash",
      "cone": "10",
      "atmosphere": "wood",
      "type": "flashing_slip",
      "ingredients": [
        {"material": "OM4 Ball Clay", "percentage": 50.0},
        {"material": "Nepheline Syenite", "percentage": 25.0},
        {"material": "Silica (Flint)", "percentage": 15.0},
        {"material": "Redart Clay", "percentage": 10.0}
      ],
      "expected_flash": "orange to brown",
      "application": "Dip or brush on bisque, or apply to leather hard",
      "notes": "The iron in Redart provides the flash color. Apply thin for best results."
    },
    {
      "name": "Malcolm Davis Flash Slip",
      "description": "Popular flashing slip for anagama and wood kilns",
      "cone": "10",
      "atmosphere": "wood",
      "type": "flashing_slip",
      "ingredients": [
        {"material": "OM4 Ball Clay", "percentage": 40.0},
        {"material": "Nepheline Syenite", "percentage": 30.0},
        {"material": "Silica (Flint)", "percentage": 20.0},
        {"material": "Red Iron Oxide", "percentage": 5.0},
        {"material": "Zircopax", "percentage": 5.0}
      ],
      "expected_flash": "white to orange with red blush",
      "application": "Spray or brush",
      "notes": "Zircopax provides white base that contrasts with flash."
    },
    {
      "name": "Goldart Flash Slip",
      "description": "Simple flashing slip using Goldart clay",
      "cone": "10",
      "atmosphere": "wood",
      "type": "flashing_slip",
      "ingredients": [
        {"material": "Goldart Clay", "percentage": 60.0},
        {"material": "Nepheline Syenite", "percentage": 25.0},
        {"material": "Silica (Flint)", "percentage": 15.0}
      ],
      "expected_flash": "tan to orange",
      "application": "Dip or spray",
      "notes": "Goldart's natural iron gives good flash. Very forgiving recipe."
    },
    {
      "name": "Porcelain Flash Slip",
      "description": "White base slip for dramatic flash contrast",
      "cone": "10",
      "atmosphere": "wood",
      "type": "flashing_slip",
      "ingredients": [
        {"material": "EPK Kaolin", "percentage": 40.0},
        {"material": "Nepheline Syenite", "percentage": 30.0},
        {"material": "Silica (Flint)", "percentage": 20.0},
        {"material": "Zircopax", "percentage": 10.0}
      ],
      "expected_flash": "white with pink/orange blush",
      "application": "Spray thin coats",
      "notes": "Use on dark clay bodies for contrast. Flash comes from kiln atmosphere."
    },
    {
      "name": "High Iron Flash Slip",
      "description": "Rich iron slip for deep orange to red flash",
      "cone": "10",
      "atmosphere": "wood",
      "type": "flashing_slip",
      "ingredients": [
        {"material": "OM4 Ball Clay", "percentage": 35.0},
        {"material": "Redart Clay", "percentage": 25.0},
        {"material": "Nepheline Syenite", "percentage": 20.0},
        {"material": "Silica (Flint)", "percentage": 15.0},
        {"material": "Red Iron Oxide", "percentage": 5.0}
      ],
      "expected_flash": "deep orange to red",
      "application": "Brush or dip",
      "notes": "High iron content yields deep colors. Can go brown if too thick."
    },
    {
      "name": "Shino Flash Slip",
      "description": "Shino-style slip for carbon trapping and flash",
      "cone": "10",
      "atmosphere": "wood",
      "type": "flashing_slip",
      "ingredients": [
        {"material": "Nepheline Syenite", "percentage": 45.0},
        {"material": "OM4 Ball Clay", "percentage": 30.0},
        {"material": "Spodumene", "percentage": 15.0},
        {"material": "Soda Ash", "percentage": 10.0}
      ],
      "expected_flash": "orange flash with carbon trap potential",
      "application": "Brush thick for carbon trap",
      "notes": "Soda ash is soluble - mix fresh. Carbon traps in reduction areas."
    },
    {
      "name": "Avery Flash Slip",
      "description": "Well-tested flashing slip from Avery Pottery",
      "cone": "10",
      "atmosphere": "wood",
      "type": "flashing_slip",
      "ingredients": [
        {"material": "OM4 Ball Clay", "percentage": 45.0},
        {"material": "Custer Feldspar", "percentage": 25.0},
        {"material": "Silica (Flint)", "percentage": 20.0},
        {"material": "Redart Clay", "percentage": 10.0}
      ],
      "expected_flash": "orange to brown",
      "application": "Dip or spray",
      "notes": "Reliable formula with good range of flash colors."
    },
    {
      "name": "Soda Kiln Flash Slip",
      "description": "Optimized for soda firing",
      "cone": "10",
      "atmosphere": "soda",
      "type": "flashing_slip",
      "ingredients": [
        {"material": "EPK Kaolin", "percentage": 35.0},
        {"material": "OM4 Ball Clay", "percentage": 25.0},
        {"material": "Nepheline Syenite", "percentage": 25.0},
        {"material": "Silica (Flint)", "percentage": 15.0}
      ],
      "expected_flash": "warm orange with soda sheen",
      "application": "Spray or brush",
      "notes": "Lower iron for soda firing. Soda vapor creates glossy orange peel texture."
    },
    {
      "name": "Salt Kiln Flash Slip",
      "description": "Designed for salt glazing atmospheres",
      "cone": "10",
      "atmosphere": "salt",
      "type": "flashing_slip",
      "ingredients": [
        {"material": "OM4 Ball Clay", "percentage": 40.0},
        {"material": "Nepheline Syenite", "percentage": 30.0},
        {"material": "Silica (Flint)", "percentage": 20.0},
        {"material": "Alumina Hydrate", "percentage": 10.0}
      ],
      "expected_flash": "orange to tan with salt texture",
      "application": "Dip or spray",
      "notes": "Extra alumina helps develop orange peel texture from salt vapor."
    },
    {
      "name": "Black Flash Slip",
      "description": "Dark slip that flashes to metallic colors",
      "cone": "10",
      "atmosphere": "wood",
      "type": "flashing_slip",
      "ingredients": [
        {"material": "OM4 Ball Clay", "percentage": 35.0},
        {"material": "Nepheline Syenite", "percentage": 25.0},
        {"material": "Silica (Flint)", "percentage": 20.0},
        {"material": "Red Iron Oxide", "percentage": 10.0},
        {"material": "Manganese Dioxide", "percentage": 5.0},
        {"material": "Cobalt Oxide", "percentage": 2.0},
        {"material": "Copper Carbonate", "percentage": 3.0}
      ],
      "expected_flash": "black to metallic bronze/gold",
      "application": "Brush or trail",
      "notes": "Heavy metal content creates metallic flash effects. Use as accent."
    },
    {
      "name": "Hawthorn Flash Slip",
      "description": "Based on Hawthorn Bond fire clay for warm flash",
      "cone": "10",
      "atmosphere": "wood",
      "type": "flashing_slip",
      "ingredients": [
        {"material": "Hawthorn Bond Fire Clay", "percentage": 45.0},
        {"material": "OM4 Ball Clay", "percentage": 25.0},
        {"material": "Nepheline Syenite", "percentage": 20.0},
        {"material": "Silica (Flint)", "percentage": 10.0}
      ],
      "expected_flash": "warm tan to orange",
      "application": "Dip or brush",
      "notes": "Fire clay adds texture and earthy tones."
    },
    {
      "name": "Tennessee Ball Clay Flash",
      "description": "Uses Tennessee ball clay for distinctive flash",
      "cone": "10",
      "atmosphere": "wood",
      "type": "flashing_slip",
      "ingredients": [
        {"material": "Tennessee Ball Clay", "percentage": 55.0},
        {"material": "Custer Feldspar", "percentage": 25.0},
        {"material": "Silica (Flint)", "percentage": 15.0},
        {"material": "Red Iron Oxide", "percentage": 5.0}
      ],
      "expected_flash": "rich orange to rust",
      "application": "Spray or brush",
      "notes": "Tennessee ball clay gives deeper color than OM4."
    },
    {
      "name": "Barnard Flash Slip",
      "description": "Uses Barnard clay for dark base with metallic flash",
      "cone": "10",
      "atmosphere": "wood",
      "type": "flashing_slip",
      "ingredients": [
        {"material": "Barnard Clay", "percentage": 40.0},
        {"material": "OM4 Ball Clay", "percentage": 25.0},
        {"material": "Nepheline Syenite", "percentage": 25.0},
        {"material": "Silica (Flint)", "percentage": 10.0}
      ],
      "expected_flash": "dark brown to metallic bronze",
      "application": "Brush",
      "notes": "Barnard's high iron creates dramatic dark base. Flashes to gold/bronze in reduction."
    },
    {
      "name": "Alberta Slip Flash",
      "description": "Uses Alberta Slip as base for rich colors",
      "cone": "10",
      "atmosphere": "wood",
      "type": "flashing_slip",
      "ingredients": [
        {"material": "Alberta Slip", "percentage": 50.0},
        {"material": "OM4 Ball Clay", "percentage": 25.0},
        {"material": "Nepheline Syenite", "percentage": 15.0},
        {"material": "Silica (Flint)", "percentage": 10.0}
      ],
      "expected_flash": "amber to orange with brown edges",
      "application": "Dip or spray",
      "notes": "Alberta Slip provides natural flux and iron. Self-glazing at cone 10."
    },
    {
      "name": "Simple Kaolin Flash",
      "description": "Minimal recipe for clean white flash base",
      "cone": "10",
      "atmosphere": "wood",
      "type": "flashing_slip",
      "ingredients": [
        {"material": "EPK Kaolin", "percentage": 50.0},
        {"material": "Custer Feldspar", "percentage": 35.0},
        {"material": "Silica (Flint)", "percentage": 15.0}
      ],
      "expected_flash": "cream to pale orange",
      "application": "Spray thin",
      "notes": "Very white base. Flash is subtle and delicate."
    },
    {
      "name": "Tile 6 Flash Slip",
      "description": "Uses Tile 6 ball clay for consistent flash",
      "cone": "10",
      "atmosphere": "wood",
      "type": "flashing_slip",
      "ingredients": [
        {"material": "Tile 6 Ball Clay", "percentage": 50.0},
        {"material": "Nepheline Syenite", "percentage": 30.0},
        {"material": "Silica (Flint)", "percentage": 20.0}
      ],
      "expected_flash": "warm orange",
      "application": "Dip or spray",
      "notes": "Tile 6 is reliable and consistent. Good production slip."
    },
    {
      "name": "XX Saggar Flash Slip",
      "description": "Based on XX Saggar clay for speckled flash",
      "cone": "10",
      "atmosphere": "wood",
      "type": "flashing_slip",
      "ingredients": [
        {"material": "XX Saggar Clay", "percentage": 45.0},
        {"material": "OM4 Ball Clay", "percentage": 20.0},
        {"material": "Custer Feldspar", "percentage": 20.0},
        {"material": "Silica (Flint)", "percentage": 15.0}
      ],
      "expected_flash": "speckled orange to brown",
      "application": "Brush or dip",
      "notes": "XX Saggar adds iron speckling to the flash."
    },
    {
      "name": "Lithium Flash Slip",
      "description": "Lithium flux for bright flash effects",
      "cone": "10",
      "atmosphere": "wood",
      "type": "flashing_slip",
      "ingredients": [
        {"material": "OM4 Ball Clay", "percentage": 40.0},
        {"material": "Spodumene", "percentage": 25.0},
        {"material": "Nepheline Syenite", "percentage": 20.0},
        {"material": "Silica (Flint)", "percentage": 10.0},
        {"material": "Red Iron Oxide", "percentage": 5.0}
      ],
      "expected_flash": "bright orange to salmon",
      "application": "Spray",
      "notes": "Lithium from spodumene brightens the flash colors."
    },
    {
      "name": "Grolleg Flash Slip",
      "description": "Uses Grolleg china clay for fine-textured flash",
      "cone": "10",
      "atmosphere": "wood",
      "type": "flashing_slip",
      "ingredients": [
        {"material": "Grolleg Kaolin", "percentage": 45.0},
        {"material": "Nepheline Syenite", "percentage": 30.0},
        {"material": "Silica (Flint)", "percentage": 20.0},
        {"material": "Zircopax", "percentage": 5.0}
      ],
      "expected_flash": "bright white to pink blush",
      "application": "Spray thin coats",
      "notes": "Grolleg gives very fine, smooth surface with delicate flash."
    },
    {
      "name": "FireBox Flash Slip",
      "description": "Designed for firebox placement with heavy ash",
      "cone": "11-12",
      "atmosphere": "wood",
      "type": "flashing_slip",
      "ingredients": [
        {"material": "OM4 Ball Clay", "percentage": 35.0},
        {"material": "EPK Kaolin", "percentage": 25.0},
        {"material": "Custer Feldspar", "percentage": 25.0},
        {"material": "Silica (Flint)", "percentage": 15.0}
      ],
      "expected_flash": "varies with ash buildup",
      "application": "Dip thick",
      "notes": "Extra kaolin handles the hotter firebox temps. Ash creates glaze layer."
    },
    {
      "name": "Back-of-Kiln Flash Slip",
      "description": "Optimized for cooler back positions",
      "cone": "9",
      "atmosphere": "wood",
      "type": "flashing_slip",
      "ingredients": [
        {"material": "OM4 Ball Clay", "percentage": 40.0},
        {"material": "Nepheline Syenite", "percentage": 35.0},
        {"material": "Silica (Flint)", "percentage": 15.0},
        {"material": "Redart Clay", "percentage": 10.0}
      ],
      "expected_flash": "subtle orange blush",
      "application": "Spray or brush",
      "notes": "Extra flux for cooler temps. Works at cone 9 with good color."
    },
    {
      "name": "Korean Buncheong Flash Slip",
      "description": "Traditional Korean-style slip for brush decoration",
      "cone": "10",
      "atmosphere": "wood",
      "type": "flashing_slip",
      "ingredients": [
        {"material": "EPK Kaolin", "percentage": 50.0},
        {"material": "Custer Feldspar", "percentage": 30.0},
        {"material": "Silica (Flint)", "percentage": 20.0}
      ],
      "expected_flash": "cream to pale orange with inlay contrast",
      "application": "Brush, carve through, or stamp",
      "notes": "White slip for carving and inlay techniques. Flash enhances carved areas."
    },
    {
      "name": "Rutile Flash Slip",
      "description": "Rutile addition for crystalline flash effects",
      "cone": "10",
      "atmosphere": "wood",
      "type": "flashing_slip",
      "ingredients": [
        {"material": "OM4 Ball Clay", "percentage": 40.0},
        {"material": "Nepheline Syenite", "percentage": 25.0},
        {"material": "Silica (Flint)", "percentage": 20.0},
        {"material": "Rutile", "percentage": 10.0},
        {"material": "Red Iron Oxide", "percentage": 5.0}
      ],
      "expected_flash": "tan with crystalline orange/gold",
      "application": "Brush or spray",
      "notes": "Rutile creates micro-crystalline effects in the flash."
    },
    {
      "name": "Ash-Wash Flash Slip",
      "description": "Slip with added wood ash for integrated effects",
      "cone": "10",
      "atmosphere": "wood",
      "type": "flashing_slip",
      "ingredients": [
        {"material": "OM4 Ball Clay", "percentage": 35.0},
        {"material": "Wood Ash (Mixed)", "percentage": 25.0},
        {"material": "Nepheline Syenite", "percentage": 20.0},
        {"material": "Silica (Flint)", "percentage": 15.0},
        {"material": "Red Iron Oxide", "percentage": 5.0}
      ],
      "expected_flash": "orange with ash spots",
      "application": "Brush thick",
      "notes": "Wood ash in slip creates continuity with natural ash deposits."
    },
    {
      "name": "Blue Flash Slip",
      "description": "Cobalt addition for blue tones in flash",
      "cone": "10",
      "atmosphere": "wood",
      "type": "flashing_slip",
      "ingredients": [
        {"material": "OM4 Ball Clay", "percentage": 45.0},
        {"material": "Nepheline Syenite", "percentage": 30.0},
        {"material": "Silica (Flint)", "percentage": 20.0},
        {"material": "Cobalt Carbonate", "percentage": 1.0},
        {"material": "Rutile", "percentage": 4.0}
      ],
      "expected_flash": "blue-gray with orange halos",
      "application": "Spray thin",
      "notes": "Cobalt blues contrast with orange flash areas. Rutile adds variation."
    },
    {
      "name": "Green Flash Slip",
      "description": "Copper for green reduction flash",
      "cone": "10",
      "atmosphere": "wood",
      "type": "flashing_slip",
      "ingredients": [
        {"material": "OM4 Ball Clay", "percentage": 45.0},
        {"material": "Nepheline Syenite", "percentage": 30.0},
        {"material": "Silica (Flint)", "percentage": 20.0},
        {"material": "Copper Carbonate", "percentage": 3.0},
        {"material": "Tin Oxide", "percentage": 2.0}
      ],
      "expected_flash": "green with possible red flash in heavy reduction",
      "application": "Brush or spray",
      "notes": "Copper goes red in heavy reduction areas. Tin helps stability."
    }
  ]
}
