Repository: fusillibernie/glaze

# Glaze Formulator

A ceramic glaze formulation and analysis tool that uses data from Glazy.org, scientific research, and literature to help create and predict ceramic glaze outcomes.

## Features

### Materials

| Endpoint | Method | Description |
|----------|--------|-------------|
| `/api/materials` | GET | List all materials |
| `/api/materials/{name}` | GET | Get material details |
| `/api/materials/{name}/substitutes` | GET | Find substitute materials |

### Results & Photos

| Endpoint | Method | Description |
|----------|--------|-------------|
| `/api/results` | GET | List firing results |
| `/api/results` | POST | Submit firing result |

File: data/recipes/shino_glazes.json
{
  "shino_glazes": [
    {
      "name": "Malcolm Davis Carbon Trap Shino",
      "description": "The iconic American shino that revolutionized carbon trapping",
      "cone": "10",
      "atmosphere": "wood",
      "surface": "satin_carbon_trap",
      "image": "images/shino_glazes/malcolm_davis_shino.jpg",
      "ingredients": [
        {"material": "Nepheline Syenite", "percentage": 42.0},
        {"material": "Spodumene", "percentage": 28.0},
        {"material": "Ball Clay (OM4)", "percentage": 14.0},
        {"material": "Soda Ash", "percentage": 16.0}
      ],
      "kiln_position": "middle_to_back",
      "expected_result": "orange flash with dramatic black carbon trap patterns",
      "application": "Apply thick (3-4 coats) for best carbon trap",
      "notes": "The definitive American shino. Soda ash is soluble - mix fresh each time. Best results in wood kiln with heavy reduction."
    },
    {
      "name": "Virginia Scotchie Shino",
      "description": "Reliable shino with good orange flash",
      "cone": "10",
      "atmosphere": "wood",
      "surface": "satin_flash",
      "image": "images/shino_glazes/virginia_scotchie_shino.jpg",
      "ingredients": [
        {"material": "Nepheline Syenite", "percentage": 46.0},
        {"material": "Spodumene", "percentage": 24.0},
        {"material": "Ball Clay (OM4)", "percentage": 18.0},
        {"material": "Soda Ash", "percentage": 12.0}
      ],
      "kiln_position": "middle",
      "expected_result": "warm orange with subtle carbon",
      "application": "Dip or brush, medium thickness",
      "notes": "More forgiving than Malcolm Davis. Good for beginners to shino."
    },
    {
      "name": "Tom Coleman Shino",
      "description": "West coast variation with excellent flash",
      "cone": "10",
      "atmosphere": "wood",
      "surface": "glossy_to_satin",
      "image": "images/shino_glazes/tom_coleman_shino.jpg",
      "ingredients": [
        {"material": "Nepheline Syenite", "percentage": 40.0},
        {"material": "Spodumene", "percentage": 30.0},
        {"material": "Ball Clay (OM4)", "percentage": 15.0},
        {"material": "Soda Ash", "percentage": 15.0}
      ],
      "kiln_position": "middle",
      "expected_result": "rich orange to rust with glossy areas",
      "application": "Dip thick",
      "notes": "Higher spodumene gives more flux. Tends toward glossier surface."
    },
    {
      "name": "Traditional Japanese Shino",
      "description": "Based on Mino region originals",
      "cone": "10",
      "atmosphere": "wood",
      "surface": "soft_matte",
      "image": "images/shino_glazes/traditional_japanese_shino.jpg",
      "ingredients": [
        {"material": "Nepheline Syenite", "percentage": 80.0},
        {"material": "Ball Clay (OM4)", "percentage": 20.0}
      ],
      "kiln_position": "any",
      "expected_result": "milky white to pale orange",
      "application": "Brush thick",
      "notes": "Simple traditional formula. Relies heavily on kiln atmosphere for color."
    },
    {
      "name": "Nezumi (Gray Mouse) Shino",
      "description": "Gray shino achieved through iron addition",
      "cone": "10",
      "atmosphere": "wood",
      "surface": "satin_gray",
      "image": "images/shino_glazes/nezumi_shino.jpg",
      "ingredients": [
        {"material": "Nepheline Syenite", "percentage": 42.0},
        {"material": "Spodumene", "percentage": 26.0},
        {"material": "Ball Clay (OM4)", "percentage": 16.0},
        {"material": "Soda Ash", "percentage": 14.0}
      ],
      "colorants": [
        {"material": "Red Iron Oxide", "percentage": 2.0}
      ],
      "kiln_position": "middle",
      "expected_result": "gray to gray-green with orange blush",
      "application": "Dip or brush thick",
      "notes": "Iron creates gray undertone. Flash still shows through as orange."
    },
    {
      "name": "Beni (Red) Shino",
      "description": "Red-orange shino variation",
      "cone": "10",
      "atmosphere": "wood",
      "surface": "satin_red",
      "image": "images/shino_glazes/beni_shino.jpg",
      "ingredients": [
        {"material": "Nepheline Syenite", "percentage": 40.0},
        {"material": "Spodumene", "percentage": 28.0},
        {"material": "Ball Clay (OM4)", "percentage": 14.0},
        {"material": "Soda Ash", "percentage": 16.0}
      ],
      "colorants": [
        {"material": "Red Iron Oxide", "percentage": 4.0}
      ],
      "kiln_position": "middle_to_front",
      "expected_result": "deep red-orange to rust",
      "application": "Apply thick",
      "notes": "Higher iron intensifies red-orange. Best in heavier reduction."
    },
    {
      "name": "Shino with Ash",
      "description": "Shino modified with wood ash for texture",
      "cone": "10",
      "atmosphere": "wood",
      "surface": "textured_satin",
      "image": "images/shino_glazes/shino_with_ash.jpg",
      "ingredients": [
        {"material": "Nepheline Syenite", "percentage": 38.0},
        {"material": "Spodumene", "percentage": 24.0},
        {"material": "Ball Clay (OM4)", "percentage": 14.0},
        {"material": "Soda Ash", "percentage": 14.0},
        {"material": "Wood Ash (Mixed)", "percentage": 10.0}
      ],
      "kiln_position": "front_to_middle",
      "expected_result": "textured surface with ash runs",
      "application": "Dip",
      "notes": "Ash addition creates integration with natural ash deposits."
    },
    {
      "name": "High Soda Shino",
      "description": "Extra soda ash for dramatic carbon trapping",
      "cone": "10",
      "atmosphere": "wood",
      "surface": "heavy_carbon_trap",
      "image": "images/shino_glazes/high_soda_shino.jpg",
      "ingredients": [
        {"material": "Nepheline Syenite", "percentage": 38.0},
        {"material": "Spodumene", "percentage": 26.0},
        {"material": "Ball Clay (OM4)", "percentage": 14.0},
        {"material": "Soda Ash", "percentage": 22.0}
      ],
      "kiln_position": "back",
      "expected_result": "intense carbon trapping with orange flash",
      "application": "Apply very thick (4-5 coats)",
      "notes": "Very high soda content. Mix immediately before use. Dramatic results but less predictable."
    },
    {
      "name": "Low Soda Shino",
      "description": "Reduced soda for more stable mixing",
      "cone": "10",
      "atmosphere": "wood",
      "surface": "satin_subtle",
      "image": "images/shino_glazes/low_soda_shino.jpg",
      "ingredients": [
        {"material": "Nepheline Syenite", "percentage": 48.0},
        {"material": "Spodumene", "percentage": 28.0},
        {"material": "Ball Clay (OM4)", "percentage": 16.0},
        {"material": "Soda Ash", "percentage": 8.0}
      ],
      "kiln_position": "middle",
      "expected_result": "subtle orange flash, less carbon trap",
      "application": "Dip or brush",
      "notes": "More stable in bucket. Longer working time. Subtler effects."
    },
    {
      "name": "Lithium Shino",
      "description": "Lithium flux variation for brighter colors",
      "cone": "10",
      "atmosphere": "wood",
      "surface": "bright_satin",
      "image": "images/shino_glazes/lithium_shino.jpg",
      "ingredients": [
        {"material": "Nepheline Syenite", "percentage": 40.0},
        {"material": "Spodumene", "percentage": 35.0},
        {"material": "Ball Clay (OM4)", "percentage": 15.0},
        {"material": "Soda Ash", "percentage": 10.0}
      ],
      "kiln_position": "middle",
      "expected_result": "bright orange with pink undertones",
      "application": "Dip",
      "notes": "Higher spodumene (lithium source) gives brighter, more saturated flash."
    },
    {
      "name": "Petalite Shino",
      "description": "Uses petalite as lithium source",
      "cone": "10",
      "atmosphere": "wood",
      "surface": "smooth_satin",
      "image": "images/shino_glazes/petalite_shino.jpg",
      "ingredients": [
        {"material": "Nepheline Syenite", "percentage": 40.0},
        {"material": "Petalite", "percentage": 28.0},
        {"material": "Ball Clay (OM4)", "percentage": 16.0},
        {"material": "Soda Ash", "percentage": 16.0}
      ],
      "kiln_position": "middle",
      "expected_result": "smoother surface than spodumene version",
      "application": "Dip or brush",
      "notes": "Petalite gives slightly different melt than spodumene. Smoother texture."
    },
    {
      "name": "F4 Feldspar Shino",
      "description": "Using F4 feldspar instead of nepheline syenite",
      "cone": "10",
      "atmosphere": "wood",
      "surface": "satin_warm",
      "image": "images/shino_glazes/f4_feldspar_shino.jpg",
      "ingredients": [
        {"material": "F4 Feldspar", "percentage": 44.0},
        {"material": "Spodumene", "percentage": 26.0},
        {"material": "Ball Clay (OM4)", "percentage": 16.0},
        {"material": "Soda Ash", "percentage": 14.0}
      ],
      "kiln_position": "middle",
      "expected_result": "warmer tone than nepheline syenite version",
      "application": "Dip",
      "notes": "F4 gives slightly warmer undertone. Good substitute when neph sy unavailable."
    },
    {
      "name": "Custer Feldspar Shino",
      "description": "Traditional American feldspar variation",
      "cone": "10",
      "atmosphere": "wood",
      "surface": "classic_satin",
      "image": "images/shino_glazes/custer_shino.jpg",
      "ingredients": [
        {"material": "Custer Feldspar", "percentage": 45.0},
        {"material": "Spodumene", "percentage": 25.0},
        {"material": "Ball Clay (OM4)", "percentage": 16.0},
        {"material": "Soda Ash", "percentage": 14.0}
      ],
      "kiln_position": "middle",
      "expected_result": "classic orange flash",
      "application": "Dip thick",
      "notes": "Custer gives reliable results. Slightly more refractory than neph sy."
    },
    {
      "name": "Kaolin-Rich Shino",
      "description": "Extra clay for thicker application",
      "cone": "10",
      "atmosphere": "wood",
      "surface": "thick_matte",
      "image": "images/shino_glazes/kaolin_rich_shino.jpg",
      "ingredients": [
        {"material": "Nepheline Syenite", "percentage": 38.0},
        {"material": "Spodumene", "percentage": 24.0},
        {"material": "Ball Clay (OM4)", "percentage": 12.0},
        {"material": "EPK Kaolin", "percentage": 12.0},
        {"material": "Soda Ash", "percentage": 14.0}
      ],
      "kiln_position": "middle",
      "expected_result": "thicker, more matte surface",
      "application": "Brush very thick",
      "notes": "Extra clay allows thicker application without running. More crawl potential."
    },
    {
      "name": "EPK Shino",
      "description": "Using EPK kaolin instead of ball clay",
      "cone": "10",
      "atmosphere": "wood",
      "surface": "white_base_flash",
      "image": "images/shino_glazes/epk_shino.jpg",
      "ingredients": [
        {"material": "Nepheline Syenite", "percentage": 44.0},
        {"material": "Spodumene", "percentage": 26.0},
        {"material": "EPK Kaolin", "percentage": 16.0},
        {"material": "Soda Ash", "percentage": 14.0}
      ],
      "kiln_position": "middle_to_back",
      "expected_result": "whiter base with orange flash",
      "application": "Dip",
      "notes": "EPK gives whiter base than ball clay. Flash shows as contrast."
    },
    {
      "name": "Grolleg Shino",
      "description": "Fine white shino with china clay",
      "cone": "10",
      "atmosphere": "wood",
      "surface": "fine_white_flash",
      "image": "images/shino_glazes/grolleg_shino.jpg",
      "ingredients": [
        {"material": "Nepheline Syenite", "percentage": 42.0},
        {"material": "Spodumene", "percentage": 26.0},
        {"material": "Grolleg Kaolin", "percentage": 18.0},
        {"material": "Soda Ash", "percentage": 14.0}
      ],
      "kiln_position": "middle",
      "expected_result": "very white base with delicate flash",
      "application": "Spray thin coats",
      "notes": "Grolleg creates finest, whitest shino base. Flash is subtle and refined."
    },
    {
      "name": "Tennessee Ball Clay Shino",
      "description": "Using Tennessee ball clay for warmer tone",
      "cone": "10",
      "atmosphere": "wood",
      "surface": "warm_satin",
      "image": "images/shino_glazes/tennessee_shino.jpg",
      "ingredients": [
        {"material": "Nepheline Syenite", "percentage": 42.0},
        {"material": "Spodumene", "percentage": 26.0},
        {"material": "Tennessee Ball Clay", "percentage": 18.0},
        {"material": "Soda Ash", "percentage": 14.0}
      ],
      "kiln_position": "middle",
      "expected_result": "warmer, more amber base tone",
      "application": "Dip",
      "notes": "Tennessee ball clay adds iron for warmer undertone."
    },
    {
      "name": "Goldart Shino",
      "description": "Using Goldart for tan undertone",
      "cone": "10",
      "atmosphere": "wood",
      "surface": "tan_flash",
      "image": "images/shino_glazes/goldart_shino.jpg",
      "ingredients": [
        {"material": "Nepheline Syenite", "percentage": 40.0},
        {"material": "Spodumene", "percentage": 26.0},
        {"material": "Goldart Clay", "percentage": 20.0},
        {"material": "Soda Ash", "percentage": 14.0}
      ],
      "kiln_position": "middle",
      "expected_result": "tan to orange with iron specks",
      "application": "Dip or brush",
      "notes": "Goldart adds warmth and some iron speckling."
    },
    {
      "name": "Shino Black",
      "description": "Dark shino variation",
      "cone": "10",
      "atmosphere": "wood",
      "surface": "dark_satin",
      "image": "images/shino_glazes/shino_black.jpg",
      "ingredients": [
        {"material": "Nepheline Syenite", "percentage": 38.0},
        {"material": "Spodumene", "percentage": 24.0},
        {"material": "Ball Clay (OM4)", "percentage": 16.0},
        {"material": "Soda Ash", "percentage": 14.0}
      ],
      "colorants": [
        {"material": "Red Iron Oxide", "percentage": 6.0},
        {"material": "Cobalt Carbonate", "percentage": 1.0},
        {"material": "Manganese Dioxide", "percentage": 1.0}
      ],
      "kiln_position": "middle",
      "expected_result": "dark brown to black with metallic highlights",
      "application": "Brush",
      "notes": "Combined colorants create dark base. Flash shows as metallic sheen."
    },
    {
      "name": "Cobalt Shino",
      "description": "Blue-gray shino variation",
      "cone": "10",
      "atmosphere": "wood",
      "surface": "blue_gray_satin",
      "image": "images/shino_glazes/cobalt_shino.jpg",
      "ingredients": [
        {"material": "Nepheline Syenite", "percentage": 42.0},
        {"material": "Spodumene", "percentage": 26.0},
        {"material": "Ball Clay (OM4)", "percentage": 16.0},
        {"material": "Soda Ash", "percentage": 14.0}
      ],
      "colorants": [
        {"material": "Cobalt Carbonate", "percentage": 0.5}
      ],
      "kiln_position": "middle_to_back",
      "expected_result": "blue-gray with orange flash halos",
      "application": "Dip",
      "notes": "Small amount of cobalt creates blue undertone. Orange flash contrasts dramatically."
    },
    {
      "name": "Rutile Shino",
      "description": "Rutile addition for crystalline effects",
      "cone": "10",
      "atmosphere": "wood",
      "surface": "crystalline_satin",
      "image": "images/shino_glazes/rutile_shino.jpg",
      "ingredients": [
        {"material": "Nepheline Syenite", "percentage": 40.0},
        {"material": "Spodumene", "percentage": 26.0},
        {"material": "Ball Clay (OM4)", "percentage": 14.0},
        {"material": "Soda Ash", "percentage": 14.0}
      ],
      "colorants": [
        {"material": "Rutile", "percentage": 6.0}
      ],
      "kiln_position": "middle",
      "expected_result": "tan with crystalline streaks and orange flash",
      "application": "Dip thick",
      "notes": "Rutile creates micro-crystalline streaks. Adds depth to flash."
    },
    {
      "name": "Cone 6 Shino",
      "description": "Mid-fire adaptation of shino",
      "cone": "6",
      "atmosphere": "reduction",
      "surface": "satin",
      "image": "images/shino_glazes/cone6_shino.jpg",
      "ingredients": [
        {"material": "Nepheline Syenite", "percentage": 35.0},
        {"material": "Spodumene", "percentage": 20.0},
        {"material": "Frit 3134", "percentage": 15.0},
        {"material": "Ball Clay (OM4)", "percentage": 16.0},
        {"material": "Soda Ash", "percentage": 14.0}
      ],
      "kiln_position": "any",
      "expected_result": "orange flash, less dramatic than cone 10",
      "application": "Dip",
      "notes": "Frit addition helps melt at lower temp. Works in gas reduction. Less carbon trap potential."
    },
    {
      "name": "Electric Kiln Shino",
      "description": "Adapted for oxidation firing",
      "cone": "10",
      "atmosphere": "oxidation",
      "surface": "cream_satin",
      "image": "images/shino_glazes/electric_shino.jpg",
      "ingredients": [
        {"material": "Nepheline Syenite", "percentage": 44.0},
        {"material": "Spodumene", "percentage": 26.0},
        {"material": "Ball Clay (OM4)", "percentage": 16.0},
        {"material": "Soda Ash", "percentage": 14.0}
      ],
      "kiln_position": "any",
      "expected_result": "cream to pale tan, no flash",
      "application": "Dip",
      "notes": "No flash or carbon trap in oxidation. Cream/white surface only."
    },
    {
      "name": "Firebox Shino",
      "description": "Designed for hot firebox placement",
      "cone": "11-12",
      "atmosphere": "wood",
      "surface": "variable_heavy_ash",
      "image": "images/shino_glazes/firebox_shino.jpg",
      "ingredients": [
        {"material": "Nepheline Syenite", "percentage": 40.0},
        {"material": "Spodumene", "percentage": 24.0},
        {"material": "EPK Kaolin", "percentage": 10.0},
        {"material": "Ball Clay (OM4)", "percentage": 12.0},
        {"material": "Soda Ash", "percentage": 14.0}
      ],
      "kiln_position": "firebox",
      "expected_result": "heavy ash interaction, dramatic variations",
      "application": "Dip thick",
      "notes": "Extra kaolin for higher temps. Ash builds up and melts into shino."
    },
    {
      "name": "Back-of-Kiln Shino",
      "description": "Extra flux for cooler positions",
      "cone": "9",
      "atmosphere": "wood",
      "surface": "subtle_flash",
      "image": "images/shino_glazes/back_kiln_shino.jpg",
      "ingredients": [
        {"material": "Nepheline Syenite", "percentage": 36.0},
        {"material": "Spodumene", "percentage": 30.0},
        {"material": "Ball Clay (OM4)", "percentage": 14.0},
        {"material": "Soda Ash", "percentage": 18.0},
        {"material": "Whiting (Calcium Carbonate)", "percentage": 2.0}
      ],
      "kiln_position": "back",
      "expected_result": "matures at cone 9, subtle flash",
      "application": "Dip",
      "notes": "Extra flux to mature in cooler back. Whiting aids melt."
    },
    {
      "name": "Crawling Shino",
      "description": "Designed to crawl intentionally",
      "cone": "10",
      "atmosphere": "wood",
      "surface": "crawled_texture",
      "image": "images/shino_glazes/crawling_shino.jpg",
      "ingredients": [
        {"material": "Nepheline Syenite", "percentage": 35.0},
        {"material": "Spodumene", "percentage": 22.0},
        {"material": "Ball Clay (OM4)", "percentage": 10.0},
        {"material": "EPK Kaolin", "percentage": 15.0},
        {"material": "Soda Ash", "percentage": 18.0}
      ],
      "kiln_position": "middle",
      "expected_result": "intentional crawl texture with exposed clay",
      "application": "Apply very thick, don't compress",
      "notes": "High shrinkage formula. Don't burnish or compress. Creates lichen-like texture."
    },
    {
      "name": "Stable Shino",
      "description": "Longer bucket life, less soda",
      "cone": "10",
      "atmosphere": "wood",
      "surface": "satin_moderate",
      "image": "images/shino_glazes/stable_shino.jpg",
      "ingredients": [
        {"material": "Nepheline Syenite", "percentage": 50.0},
        {"material": "Spodumene", "percentage": 26.0},
        {"material": "Ball Clay (OM4)", "percentage": 18.0},
        {"material": "Soda Ash", "percentage": 6.0}
      ],
      "kiln_position": "middle",
      "expected_result": "moderate flash, consistent results",
      "application": "Dip or brush",
      "notes": "Low soda for longer bucket life. More predictable, less dramatic."
    },
    {
      "name": "Oxide Wash Shino Base",
      "description": "Base shino for oxide wash decoration",
      "cone": "10",
      "atmosphere": "wood",
      "surface": "decorated_base",
      "image": "images/shino_glazes/oxide_wash_shino.jpg",
      "ingredients": [
        {"material": "Nepheline Syenite", "percentage": 44.0},
        {"material": "Spodumene", "percentage": 26.0},
        {"material": "Ball Clay (OM4)", "percentage": 16.0},
        {"material": "Soda Ash", "percentage": 14.0}
      ],
      "kiln_position": "middle",
      "expected_result": "base for iron or oxide wash decoration",
      "application": "Dip, then apply oxide wash before firing",
      "notes": "Apply shino, then brush iron oxide wash for traditional decoration. Oxide shows through flash."
    },
    {
      "name": "Double-Dip Shino",
      "description": "Formula optimized for layering",
      "cone": "10",
      "atmosphere": "wood",
      "surface": "layered_variation",
      "image": "images/shino_glazes/double_dip_shino.jpg",
      "ingredients": [
        {"material": "Nepheline Syenite", "percentage": 45.0},
        {"material": "Spodumene", "percentage": 25.0},
        {"material": "Ball Clay (OM4)", "percentage": 16.0},
        {"material": "Soda Ash", "percentage": 14.0}
      ],
      "kiln_position": "middle",
      "expected_result": "variations where thickness changes",
      "application": "Dip once, let dry, dip partial second coat",
      "notes": "Partial second dip creates thickness variation. Thin areas flash orange, thick areas trap carbon."
    },
    {
      "name": "Hakeme Shino",
      "description": "For brush stroke decoration",
      "cone": "10",
      "atmosphere": "wood",
      "surface": "brushstroke_texture",
      "image": "images/shino_glazes/hakeme_shino.jpg",
      "ingredients": [
        {"material": "Nepheline Syenite", "percentage": 40.0},
        {"material": "Spodumene", "percentage": 24.0},
        {"material": "Ball Clay (OM4)", "percentage": 20.0},
        {"material": "Soda Ash", "percentage": 16.0}
      ],
      "kiln_position": "middle",
      "expected_result": "visible brushstrokes with varying flash",
      "application": "Brush with wide hakeme brush",
      "notes": "Extra clay for brushability. Thick strokes trap carbon, thin areas flash."
    }
  ]
}

File: data/recipes/wood_chinese_glazes.json
{
  "_source_note": "Nine numbered recipes from Chapter 14 ('Glaze Recipes') of Nigel Wood's 'Chinese Glazes: Their Origins, Chemistry and Re-creation' (A & C Black, 1999, reprinted 2007) - ingredient/percentage data and firing notes only, descriptions written independently. These are Wood's own calculated reconstructions of historical Chinese glaze chemistry (derived from published oxide analyses of genuine wares), not the original historical batch recipes, which are lost. UK material terms are mapped to US equivalents already used elsewhere in this database: 'Potash Feldspar' to Custer Feldspar, 'Cornish Stone' to Cornwall Stone, 'China Clay' to EPK Kaolin, 'Flint'/'Quartz' to Silica (Flint). Specific UK ball-clay brands (Hyplas 71, Hymod SMD, BBV) and Molochite (a branded calcined china clay) have no equivalent in this database and are left as unresolved rather than approximated - their oxide analyses are given in the book (roughly: Hyplas 71 is a high-silica ball clay, SMD and BBV are ordinary aluminous ball clays, Molochite is ~54% SiO2/42% Al2O3 calcined china clay). Each recipe also carries the book's fired oxide-percentage analysis (fired_oxide_analysis) as published, alongside the batch recipe - useful as an independent chemistry cross-check, not something this app's UMF calculator currently consumes directly.",
  "wood_chinese_glazes": [
    {
      "name": "Porcelain Glaze (Wood, Glaze 1)",
      "source": "wood-chinese-glazes-1999",
      "source_id": "glaze-1",
      "description": "A calculated reconstruction of traditional Chinese porcelain glaze chemistry, ranging from opaque white at 1230C to a glossy faintly-bluish transparent at cone-10-equivalent. Wollastonite (rather than whiting) and a high-silica ball clay give the fired character.",
      "cone": "7-9",
      "atmosphere": "oxidation or reduction",
      "surface": "glossy",
      "ingredients": [
        {
          "material": "Potash Feldspar",
          "percentage": 25
        },
        {
          "material": "Wollastonite",
          "percentage": 27
        },
        {
          "material": "China Clay",
          "percentage": 12.5
        },
        {
          "material": "Hyplas 71 Ball Clay",
          "percentage": 12.5
        },
        {
          "material": "Flint",
          "percentage": 20
        },
        {
          "material": "Talc",
          "percentage": 3
        }
      ],
      "fired_oxide_analysis": {
        "SiO2": 68.7,
        "Al2O3": 12.2,
        "TiO2": 0.2,
        "Fe2O3": 0.3,
        "CaO": 13.7,
        "MgO": 1.1,
        "K2O": 3.0,
        "Na2O": 0.7
      },
      "notes": "1240-1290C. Best applied thickly and fired in reduction to about 1250C. Suitable for raw-glazing dry or biscuit ware. If an ordinary aluminous ball clay is substituted for the high-silica Hyplas 71, use ~7% clay and 5% quartz/flint instead."
    },
    {
      "name": "Pale-Green Celadon (Wood, Glaze 2)",
      "source": "wood-chinese-glazes-1999",
      "source_id": "glaze-2",
      "description": "A calculated celadon with a lime percentage slightly above typical, giving a fine surface quality and fresh colour. Designed for raw or biscuit ware.",
      "cone": "7-9",
      "atmosphere": "reduction",
      "surface": "glossy",
      "ingredients": [
        {
          "material": "Potash Feldspar",
          "percentage": 30.5
        },
        {
          "material": "Wollastonite",
          "percentage": 22.5
        },
        {
          "material": "Flint",
          "percentage": 16.0
        },
        {
          "material": "Talc",
          "percentage": 3
        },
        {
          "material": "China Clay",
          "percentage": 12.5
        },
        {
          "material": "Hyplas 71 Ball Clay",
          "percentage": 15.5
        },
        {
          "material": "Red Iron Oxide",
          "percentage": 0.5
        }
      ],
      "fired_oxide_analysis": {
        "SiO2": 67.5,
        "Al2O3": 14.4,
        "TiO2": 0.2,
        "Fe2O3": 0.8,
        "CaO": 11.5,
        "MgO": 1.1,
        "K2O": 3.6,
        "Na2O": 0.9
      },
      "notes": "1240-1280C in good reduction. Above ~12% CaO, slight dulling is prevented by cooling fairly quickly from peak to about 1000C, then allowing the clammed-up kiln to cool at its own speed. Cooled fast to 1000C, tends toward a 'fat'/waxy surface instead."
    },
    {
      "name": "'Northern' Celadon (Wood, Glaze 3)",
      "source": "wood-chinese-glazes-1999",
      "source_id": "glaze-3",
      "description": "A fine glossy olive-green celadon reconstructed to reveal carving, engraving and combing with the clarity typical of genuine Chinese northern celadons.",
      "cone": "6-8",
      "atmosphere": "reduction",
      "surface": "glossy",
      "ingredients": [
        {
          "material": "Cornish Stone",
          "percentage": 56
        },
        {
          "material": "Wollastonite",
          "percentage": 20
        },
        {
          "material": "SMD Ball Clay",
          "percentage": 20
        },
        {
          "material": "Talc",
          "percentage": 3.5
        },
        {
          "material": "Red Iron Oxide",
          "percentage": 1.5
        }
      ],
      "fired_oxide_analysis": {
        "SiO2": 67.1,
        "Al2O3": 13.2,
        "TiO2": 0.3,
        "Fe2O3": 1.9,
        "CaO": 11.2,
        "MgO": 1.3
      },
      "notes": "1230-1260C in good reduction; best character between 1230-1250C. Higher-iron versions show attractive straw-yellow/amber in oxidation. Suitable for dry or biscuited clay."
    },
    {
      "name": "Temmoku - 'Hare's Fur' (Wood, Glaze 4)",
      "source": "wood-chinese-glazes-1999",
      "source_id": "glaze-4",
      "description": "Fires 'Northern' brown temmoku in oxidation or a Jian-type 'hare's fur' temmoku in reduction, giving a fine smooth glossy dark-bronze glaze. Molochite (calcined china clay) supplies most of the clay content to keep shrinkage low.",
      "cone": "8-10",
      "atmosphere": "oxidation (Northern temmoku) or reduction (hare's fur)",
      "surface": "glossy",
      "ingredients": [
        {
          "material": "Cornish Stone",
          "percentage": 42.5
        },
        {
          "material": "BBV Ball Clay",
          "percentage": 15.0
        },
        {
          "material": "Molochite (Calcined China Clay)",
          "percentage": 13.0
        },
        {
          "material": "Dolomite",
          "percentage": 15.5
        },
        {
          "material": "Flint",
          "percentage": 17.0
        },
        {
          "material": "Red Iron Oxide",
          "percentage": 4.5
        },
        {
          "material": "Rutile",
          "percentage": 0.5
        }
      ],
      "fired_oxide_analysis": {
        "SiO2": 62.5,
        "Al2O3": 16.55,
        "TiO2": 0.8,
        "Fe2O3": 5.5,
        "CaO": 6.45,
        "MgO": 3.52,
        "K2O": 2.6,
        "Na2O": 1.96
      },
      "notes": "1260-1300C. If underfired (below ~1260C) or the magnesia from dolomite hasn't come into full reaction, results in a dull matte brown rather than glossy black/hare's-fur - the transition happens abruptly at temperature. Thin application on light bodies fires yellowish-brown to almost white at edges despite being black when thick, attributed to a three-layer glaze microstructure (lime-feldspar crystals, then iron crystals, then clear glass). Should not be applied too near the foot - tends to run when fired fully. Molochite may be substituted with 15% raw china clay if unavailable."
    },
    {
      "name": "Raw 'Albany Slip' (Wood, Glaze 5)",
      "source": "wood-chinese-glazes-1999",
      "source_id": "glaze-5",
      "description": "A slip glaze designed to be applied directly to leatherhard, dry, or (thinly) biscuited pots. Gives remarkable covering power as a thin coat on fine clay bodies.",
      "cone": "8-10",
      "atmosphere": "oxidation or reduction",
      "surface": "glossy",
      "ingredients": [
        {
          "material": "Hyplas 71 Ball Clay",
          "percentage": 61.5
        },
        {
          "material": "Potash Feldspar",
          "percentage": 17.5
        },
        {
          "material": "Dolomite",
          "percentage": 15
        },
        {
          "material": "Red Iron Oxide",
          "percentage": 4.5
        },
        {
          "material": "Wollastonite",
          "percentage": 2
        }
      ],
      "fired_oxide_analysis": {
        "SiO2": 62.0,
        "Al2O3": 17.2,
        "TiO2": 1.2,
        "Fe2O3": 5.5,
        "CaO": 6.4,
        "MgO": 3.6,
        "K2O": 3.8,
        "Na2O": 0.7
      },
      "notes": "Book gives firing range as '1360-1300C' (sic, likely a printing error for 1260-1300C given the neighboring recipes' ranges - preserved as printed). Stronger reduction gives more opacity/lustre/richness of tone; in oxidation, thin application shows the same brownish semi-transparency as Glaze 4."
    },
    {
      "name": "Mirror-Black Glaze (Wood, Glaze 6)",
      "source": "wood-chinese-glazes-1999",
      "source_id": "glaze-6",
      "description": "Reconstructed from the analysis of a late-Qing Jingdezhen mirror-black glaze. Historically, 18th-19th century mirror-blacks used second-grade cobalt pigments that were essentially manganese ore with cobalt as a natural impurity, hence the large manganese dioxide content here.",
      "cone": "6-7",
      "atmosphere": "oxidation or reduction",
      "surface": "glossy",
      "ingredients": [
        {
          "material": "Flint",
          "percentage": 20.5
        },
        {
          "material": "Wollastonite",
          "percentage": 18.5
        },
        {
          "material": "Potash Feldspar",
          "percentage": 19.0
        },
        {
          "material": "China Clay",
          "percentage": 14.7
        },
        {
          "material": "Hyplas 71 Ball Clay",
          "percentage": 14.7
        },
        {
          "material": "Iron Oxide",
          "percentage": 9.0
        },
        {
          "material": "Manganese Dioxide",
          "percentage": 3.2
        },
        {
          "material": "Cobalt Carbonate",
          "percentage": 0.5
        }
      ],
      "fired_oxide_analysis": {
        "SiO2": 62.1,
        "Al2O3": 12.4,
        "TiO2": 0.3,
        "Fe2O3": 9.5,
        "CaO": 9.1,
        "MgO": 0.1,
        "MnO": 2.7,
        "CoO": 0.3
      },
      "notes": "1220-1250C; tends to run above ~1250C. Best at medium thickness - too thin looks golden-brown/tortoiseshell rather than black, too thick becomes dull and crystalline."
    },
    {
      "name": "Chinese Blue Stoneware Glaze (Wood, Glaze 7)",
      "source": "wood-chinese-glazes-1999",
      "source_id": "glaze-7",
      "description": "Reproduces the effect of impure Chinese cobalt ore (a natural mixture of iron, manganese and cobalt oxides) via a deliberate cobalt oxide + manganese dioxide + iron oxide blend, giving a good medium-blue that avoids the garishness of pure cobalt colouring.",
      "cone": "7-10",
      "atmosphere": "reduction (preferred), oxidation, or as an overglaze",
      "surface": "glossy",
      "ingredients": [
        {
          "material": "Potash Feldspar",
          "percentage": 30.5
        },
        {
          "material": "Wollastonite",
          "percentage": 15.0
        },
        {
          "material": "Flint",
          "percentage": 20.0
        },
        {
          "material": "China Clay",
          "percentage": 15.5
        },
        {
          "material": "Hyplas 71 Ball Clay",
          "percentage": 12.5
        },
        {
          "material": "Red Iron Oxide",
          "percentage": 0.5
        },
        {
          "material": "Cobalt Oxide",
          "percentage": 0.4
        },
        {
          "material": "Manganese Dioxide",
          "percentage": 1.5
        }
      ],
      "fired_oxide_analysis": {
        "SiO2": 69.07,
        "Al2O3": 14.2,
        "TiO2": 0.24,
        "Fe2O3": 0.73,
        "CaO": 7.6,
        "MgO": 1.6,
        "MnO": 1.6,
        "CoO": 0.3
      },
      "notes": "1250-1310C. Increasing iron oxide to 1.0% darkens/enriches the blue. Needs thorough ball-milling to disperse the cobalt evenly (otherwise fires with visible flecks) - if no ball mill, substitute cobalt carbonate and manganese carbonate for the oxides since they disperse more easily. Green tone from reduced iron is an important part of the colour, so good reduction gives the best results."
    },
    {
      "name": "Mashiko Kaki (Wood, Glaze 8)",
      "source": "wood-chinese-glazes-1999",
      "source_id": "glaze-8",
      "description": "A traditional Japanese (not Chinese) rusty-brown glaze included for its versatility as an overglaze and temmoku base, used to great effect historically by Bernard Leach and Shoji Hamada. Molochite supplies most of the clay content since the original is prepared from crushed rock.",
      "cone": "7-10",
      "atmosphere": "oxidation or reduction",
      "surface": "glossy, semi-matte when thin",
      "ingredients": [
        {
          "material": "Cornish Stone",
          "percentage": 54.5
        },
        {
          "material": "Hyplas 71 Ball Clay",
          "percentage": 10
        },
        {
          "material": "Molochite (Calcined China Clay)",
          "percentage": 12.5
        },
        {
          "material": "Flint",
          "percentage": 9
        },
        {
          "material": "Wollastonite",
          "percentage": 5.5
        },
        {
          "material": "Talc",
          "percentage": 6
        },
        {
          "material": "Red Iron Oxide",
          "percentage": 6
        }
      ],
      "fired_oxide_analysis": {
        "SiO2": 68.4,
        "Al2O3": 14.3,
        "TiO2": 0.36,
        "Fe2O3": 6.54,
        "CaO": 3.7,
        "MgO": 2.0,
        "K2O": 2.3,
        "Na2O": 2.25
      },
      "notes": "1240-1310C. Alone, a smooth rusty-brown with slight gloss; over more fluid glazes (celadons, temmokus, porcelain glazes) becomes a rich foxy-red where thick, brown-black dusted with rust where thin. Used as a temmoku base, additions of 1-15% wood ash progress from glossy-black temmoku toward clear glassy amber/green as ash increases."
    },
    {
      "name": "Jun Glaze (Wood, Glaze 9)",
      "source": "wood-chinese-glazes-1999",
      "source_id": "glaze-9",
      "description": "A calculated Jun-type glaze applied thick for the characteristic optical-blue opalescent colour, with a low clay content that aids application. Brushwork with dilute copper carbonate before firing produces the diffused copper-red effects seen in Song/Jin/Yuan originals.",
      "cone": "9-10",
      "atmosphere": "reduction",
      "surface": "glossy, opalescent",
      "ingredients": [
        {
          "material": "Potash Feldspar",
          "percentage": 45
        },
        {
          "material": "Quartz",
          "percentage": 29
        },
        {
          "material": "Whiting",
          "percentage": 11
        },
        {
          "material": "China Clay",
          "percentage": 5
        },
        {
          "material": "Dolomite",
          "percentage": 6.5
        },
        {
          "material": "Red Iron Oxide",
          "percentage": 1.5
        },
        {
          "material": "Bone Ash",
          "percentage": 2.0
        }
      ],
      "fired_oxide_analysis": {
        "SiO2": 68.2,
        "Al2O3": 10.8,
        "Fe2O3": 1.8,
        "CaO": 10.3,
        "MgO": 1.6,
        "K2O": 5.1,
        "Na2O": 1.3,
        "P2O5": 0.9
      },
      "notes": "1280-1300C. Slow cooling prevents too glassy a surface. Optional: brushwork with dilute copper-carbonate pigment on the dry glaze surface before firing, for diffused copper-red effects.",
      "variations": [
        {
          "name": "Jun Glaze, copper-red brushwork",
          "colorants": [
            {
              "material": "Copper Carbonate",
              "percentage": 0.5
            }
          ],
          "expected_color": "diffused copper-red over opalescent blue"
        }
      ]
    }
  ]
}
