Repository: fusillibernie/glaze

# Glaze Formulator

A ceramic glaze formulation and analysis tool that uses data from Glazy.org, scientific research, and literature to help create and predict ceramic glaze outcomes.

## Features

### Materials

| Endpoint | Method | Description |
|----------|--------|-------------|
| `/api/materials` | GET | List all materials |
| `/api/materials/{name}` | GET | Get material details |
| `/api/materials/{name}/substitutes` | GET | Find substitute materials |

### Results & Photos

| Endpoint | Method | Description |
|----------|--------|-------------|
| `/api/results` | GET | List firing results |
| `/api/results` | POST | Submit firing result |

File: data/reference/oxide_properties.json
{
  "description": "Per-oxide properties for glaze chemistry calculations, sourced from Digitalfire's oxide reference pages ahead of the site's shutdown. Replaces the analyzer's earlier invented 'simplified Appen factors' with published coefficients.",
  "coe_note": "Coefficient of linear expansion values are Digitalfire's tabulated per-oxide factors. Digitalfire's own pages don't state the exponent explicitly; use of the values here is calibrated by src/services/analyzer.py's GlazeAnalyzer._calculate_coe, which converts a glaze's UMF to oxide weight percent and sums weight_percent x factor per oxide. That calculation was validated against typical cone 6 glossy UMFs and lands in the ~5-8 range, matching the x10^-6/C scale already used for clay body COE in data/materials/clay_bodies.json - so a calculated glaze COE and a clay_bodies.json body COE are directly comparable. Digitalfire is explicit that this approach does not extend to clay bodies: fired clay is a mix of unreacted mineral grains, melted glass, and altered crystal phases, so no oxide-formula calculation predicts body COE - always resolve body COE from clay_bodies.json or a real measurement, never calculate it. Treat any calculated glaze COE as a starting point for empirical testing (a bar or ring test), not a guarantee of fit.",
  "source": "digitalfire",
  "oxides": {
    "SiO2": {
      "name": "Silica",
      "role": "glass_former",
      "coe_factor": 0.035,
      "effects": "Principal glass-forming oxide, typically >60% of most glazes. Lowers thermal expansion (lowest of all oxides alongside B2O3 and Al2O3). Raises melting point; less SiO2 relative to flux increases melt fluidity. Increases acid resistance, hardness, gloss and resistance to leaching."
    },
    "Al2O3": {
      "name": "Alumina",
      "role": "intermediate",
      "coe_factor": 0.063,
      "effects": "Second only to SiO2 in importance. Stiffens the melt and stabilizes it across a wider temperature range, preventing runoff. Prime source of durability: raises melting temperature, tensile strength and hardness; lowers thermal expansion."
    },
    "B2O3": {
      "name": "Boron",
      "role": "flux",
      "coe_factor": 0.031,
      "effects": "Acts as both glass former and flux - primary melting agent below cone 6. Low thermal expansion in normal amounts, valuable against crazing; but above roughly 10-14% the effect reverses and elasticity loss increases crazing risk. Only fritted forms (not borax/boracic acid) are suitable raw material sources - those are soluble."
    },
    "Na2O": {
      "name": "Soda",
      "role": "flux",
      "coe_factor": 0.387,
      "effects": "Strongest common flux, active 900-1300C. Highest thermal expansion of any oxide - the single biggest driver of crazing when overrepresented, especially with feldspar >35-40% and insufficient SiO2/Al2O3. Produces bright, brilliant surfaces with strong copper/cobalt/iron color response. Volatilizes at high temperature (the mechanism behind salt/soda firing). Increases lead solubility when both are present."
    },
    "K2O": {
      "name": "Potash",
      "role": "flux",
      "coe_factor": 0.331,
      "effects": "Important auxiliary high-temperature flux. High thermal expansion, though somewhat less severe than Na2O; promotes higher melt viscosity than Na2O. Very stable and predictable. Intensifies cobalt blue (to 2%), copper blue and other colorants, especially in low-alumina alkaline glazes."
    },
    "Li2O": {
      "name": "Lithia",
      "role": "flux",
      "coe_factor": 0.068,
      "effects": "Powerful flux; 1% noticeably increases gloss, ~3% can drop melting temperature several cones. Much lower expansion than Na2O/K2O at normal levels, but nonlinear: above ~5% it can drastically raise expansion instead, and expansion calculations become unreliable in that range (glazes may shiver despite a low calculated COE). Lightest and most reactive alkali; promotes fluid, color-saturated melts and devitrification. Can cause bubbling used alone."
    },
    "CaO": {
      "name": "Calcia",
      "role": "flux",
      "coe_factor": 0.148,
      "effects": "Ineffective flux below cone 4, moderate at 5-6, very active at cone 10 (melting point 2910C, but active in glazes from ~1100C). Hardens glazes and improves acid/scratch resistance. Intermediate thermal expansion, but replacing SiO2/Al2O3 with CaO as a flux pushes expansion upward - crazing has been observed from as little as 10% calcium carbonate addition. 30%+ encourages crystal growth (matte/decorative)."
    },
    "MgO": {
      "name": "Magnesia",
      "role": "flux",
      "coe_factor": 0.026,
      "effects": "Secondary high-temperature flux, active from ~1170C; frit softening point 2800C, tied for highest of any oxide. Increases melt viscosity and surface tension, producing silky micro-wrinkled mattes and opacity above ~0.4 molar. Very low thermal expansion - replacing alkalis with MgO is described as the single most effective way to reduce crazing. Poor host for bright colors (hostile to chrome red) but excellent for earth tones, cobalt purple/pink, nickel green. Does not volatilize; can cause crawling if it worsens dry-layer shrinkage."
    },
    "ZnO": {
      "name": "Zinc",
      "role": "flux",
      "coe_factor": 0.094,
      "effects": "Metallic oxide flux (with PbO); melting point 1975C, frit softening 1800C, begins fluxing around 1000C - a late, vigorous melter for low-fire glazes. Low-expansion secondary flux that improves elasticity, helping glazes that would otherwise craze or shiver. In moderate-to-high amounts (up to 0.8 molar) produces mattes and willemite (Zn2SiO4) crystal surfaces on slow cooling, which can cause cutlery marking. Powerful flux up to 5%."
    },
    "BaO": {
      "name": "Barium",
      "role": "flux",
      "coe_factor": 0.129,
      "effects": "Matting agent with strong color response (marked blue with copper); high refractive index brightens in-glaze color. Forms silicates slowly; most effective combined with other fluxes. Use with caution in functional ware - like lead, it leaches from improperly formulated or fired surfaces, and art-glaze levels above ~20% (sometimes 40-50%) BaCO3 are almost certainly leachable, especially in 'dry matte'/'stony matte' surfaces."
    },
    "SrO": {
      "name": "Strontia",
      "role": "flux",
      "coe_factor": 0.130,
      "effects": "Non-hazardous, non-poisonous - a viable substitute for barium or small amounts of lead. Does not break down until ~1100C (cone 02) raw, so needs a fritted source below that. Expansion akin to CaO; substituting SrO for BaO can improve interface and lower expansion. Substituting part of the CaO for SrO in stoneware glazes often produces a glossier surface; particularly useful at cone 1 for high-gloss, craze-resistant glazes."
    },
    "PbO": {
      "name": "Lead",
      "role": "flux",
      "coe_factor": 0.083,
      "effects": "Reacts readily with silica for low-melting, high-gloss lead silicates with long firing range and low thermal expansion. Strong color response: iron tans/browns/reds, titanium yellows/reds. FDA 1992 CPG sets 4% acetic-acid leach limits (cups/mugs dropped from 5.0 to 0.5 micrograms/ml). Inhalation risk above 0.075 mg/m3 over an 8-hour workday; blood concern above 40 micrograms/100ml. Even leaded frits can leach if formulation or firing is faulty. Alkalis (Na2O, K2O) increase lead solubility when combined."
    },
    "Fe2O3": {
      "name": "Iron (ferric)",
      "role": "colorant",
      "coe_factor": 0.125,
      "effects": "Behaves as a refractory antiflux in oxidation, combining with alkalis. In reduction it converts to FeO and becomes a remarkable flux, sharply increasing fluidity - the same glaze can be stable and light in oxidation, dark and fluid in reduction. Oxidation color by concentration: amber/yellow ~4%, tan ~6%, browns higher, matte by ~20%."
    },
    "TiO2": {
      "name": "Titania",
      "role": "colorant_opacifier",
      "coe_factor": 0.144,
      "effects": "Opacifies, variegates and crystallizes glazes; modifies colorant response from Cr, Mn, Fe, Co, Ni, Cu. Below 1% dissolves fully; 1-2% gives a bluish-white flush; 2-6% increasingly variegates via minute crystals; 5%+ opacity/matteness accelerates; 5-10% gives yellow/tan crystalline surfaces. Some lead glazes can absorb up to 25%."
    },
    "ZrO2": {
      "name": "Zirconia",
      "role": "opacifier",
      "coe_factor": 0.020,
      "effects": "Effective opacifier, especially as zirconium silicate (Zircopax). Does not dissolve into the melt, so it does not participate in glaze chemistry - but its very high melting point (~2700C) and surface tension stiffen and can harden the melt even below opacifying levels. 7.5-10% zirconium silicate gives comparable opacity to 15% zircon."
    }
  }
}

File: data/reference/safety_guide.json
{
  "source": "digitalfire",
  "description": "Food-contact safety guidance archived from Digitalfire ahead of the site's shutdown, primarily 'Are Your Glazes Food Safe or are They Leachable?' (digitalfire.com/article/12), plus oxide-specific hazard pages. This is guidance for spotting known risk patterns, not a certification - the article is explicit that only real leach testing (a lab, or the vinegar/dishwasher tests below) confirms whether a specific glaze is actually safe.",
  "core_principle": "A glaze is leachable when its glass network is not fully stable - primarily from being underfired, or from having inadequate SiO2/Al2O3 relative to its flux content ('flux saturation'). Concerning oxides (lead, barium, lithium, manganese, copper, chrome, cadmium) are dangerous specifically because an unstable glass releases them; a well-melted, properly formulated glaze holds them far more securely.",
  "concerning_oxides": {
    "PbO": {
      "name": "Lead",
      "note": "Any presence is a food-safety concern. FDA 1992 CPG set 4% acetic-acid leach limits (cups/mugs at 0.5 micrograms/mL, previously 5.0). Even fritted/leadless-labeled glazes can leach if the glass itself is unstable.",
      "tracked_in_umf": true
    },
    "BaO": {
      "name": "Barium",
      "note": "Like lead, leaches from improperly formulated or fired surfaces. Art-glaze levels of ~20-50% BaCO3 (matte/stony-matte effects) are almost certainly leachable. Strontium (SrO) is a non-hazardous substitute for its flux/color effects; calcia (CaO) can substitute for its matting effect.",
      "tracked_in_umf": true
    },
    "Li2O": {
      "name": "Lithium",
      "note": "High lithium carbonate (>5% of the batch) is a specific red flag named in the source article, distinct from lithium-bearing feldspars like spodumene at typical percentages.",
      "tracked_in_umf": true
    },
    "CuO": {
      "name": "Copper",
      "note": "Copper is well known to destabilize other metals in the fired glass and specifically increases lead solubility. A 10:10 ratio with manganese is called out as a specific heavy-metal leaching risk. 2% copper carbonate is cited as passing leaching tests in a well-formulated glaze - the concern is high concentrations and interaction with other colorants, not copper's mere presence. People with Wilson's disease should avoid it entirely.",
      "tracked_in_umf": false
    },
    "MnO2": {
      "name": "Manganese",
      "note": "Public drinking water standards cited at 0.01-0.05 mg/liter as a benchmark. Combines with copper at high concentration as a specific leaching risk (see CuO). Separately a serious inhalation hazard during firing - see handling_hazards.",
      "tracked_in_umf": false
    },
    "Cr2O3": {
      "name": "Chrome",
      "note": "Named alongside lead/barium/lithium/manganese/copper/cadmium as a substance requiring caution on food-contact surfaces. Not tracked in this app's UMF model.",
      "tracked_in_umf": false
    },
    "CdO": {
      "name": "Cadmium",
      "note": "Named as a concerning oxide. Not tracked anywhere in this app's chemistry model - cadmium-selenium stains produce some bright reds/oranges/yellows and their exact formulation is manufacturer-specific. Check the SDS for saturated warm-color stains used on functional ware.",
      "tracked_in_umf": false
    }
  },
  "chemistry_risk_factors": {
    "underfired": "If a glaze is not properly melted it will be leachable, regardless of its recipe. Test firing +/- 2 cones to confirm adequate melt.",
    "low_glass_formers": "Inadequate SiO2 and Al2O3 relative to flux content is the single biggest chemistry driver of leaching - the same low-silica/low-alumina condition this app's chemistry analysis already flags as an 'issue' for other reasons (matte/dry surface, running) also means less capacity to hold colorants securely.",
    "flux_saturation": "Excess feldspar (the article's example: 50%+) leaves too little silica/alumina to secure colorants even with normal-looking flux oxides.",
    "excess_talc": "More than ~5% talc is named as a specific formulation red flag.",
    "high_boron_frit_high_fire": "More than ~10% boron frit is unusual and flagged as suspicious specifically in high-fire (roughly cone 6+) glazes, where that much low-temperature flux is atypical.",
    "crazing": "Crazing (fine surface cracks) shares its root cause with leaching - low silica/alumina relative to flux, causing high thermal expansion. A crazed surface is also porous enough to harbor bacteria independent of any metal leaching."
  },
  "testing_methods": {
    "dishwasher_test": "Compare an identical piece left in a cupboard against one run through ~2 months of dishwasher cycles. Changes in color, gloss or texture indicate vulnerability to base attack.",
    "vinegar_test": "Fill a glazed container halfway with vinegar (lemon juice is stronger) and leave several days; compare the surface above and below the liquid line. Adding 5% cobalt to an otherwise white/transparent glaze amplifies the visible effect - an unstable version may turn white after overnight leaching.",
    "lab_testing": "Acidic solution held in contact with the glaze, then analyzed for trace metals. Individual metal tests typically run $30-60 each."
  },
  "safe_formulation_guidance": [
    "A 'liner glaze' (clear/white interior food-contact surface, no added color) made from kaolin, ball clay, bentonite, silica, feldspar and calcium-based fluxes is the safest general approach.",
    "Frits are safe as long as they contain no lead or barium - check the frit's own analysis.",
    "Prefer ceramic stains over raw metal oxide colorants for functional ware; stains are sintered colorant/stabilizer blends and need far less raw material to achieve the same color than something like 15% raw manganese/cobalt/nickel/iron blends."
  ],
  "handling_hazards": {
    "MnO2": {
      "note": "Manganese fume during firing is a more serious hazard than the dust - a standard dust mask does not filter it, and open-air/outdoor firing is not sufficient protection on its own. Needs a respirator rated for metal fumes specifically. Source is a first-person account of chronic manganese toxicity from raku firing, not a regulatory standard - treated here as a strong cautionary note, not a numeric limit.",
      "attribution": "digitalfire.com/hazard/manganese+toxicity+by+elke+blodgett (personal account)"
    },
    "CuO": {
      "note": "OSHA rates copper dust as a relatively low hazard (TLV 1.0 mg/m3 - higher/safer than quartz's 0.05-0.1, lower/more hazardous than barium carbonate's 0.5) but it is an airborne irritant, and volatilized copper during firing can cause temporary metal fume fever.",
      "attribution": "digitalfire.com/hazard/copper+compounds+toxicology"
    }
  }
}

File: data/reference/surface_model.json
{
  "description": "Empirical surface-probability model fitted to Glazy community recipes carrying both an oxide analysis and a human surface label. Replaces four disagreeing hardcoded threshold sets. Predicts a DISTRIBUTION, not a label - chemistry alone tops out near 67% on this task.",
  "generated_by": "scripts/calibrate_surface_model.py",
  "training_data": {
    "path": "data/glazy_bulk/glazy_recipes.json",
    "n_labeled": 7575,
    "label_map": {
      "glossy": [
        "Glossy",
        "Semi-glossy"
      ],
      "satin": [
        "Satin",
        "Satin-matte",
        "Semi-matte"
      ],
      "matte": [
        "Matte",
        "Smooth Matte",
        "Stony Matte",
        "Dry Matte"
      ]
    }
  },
  "accuracy": {
    "holdout_split": 0.25,
    "seed": 0,
    "n_test": 1894,
    "majority_baseline": 0.6278,
    "full_model": 0.6642,
    "ratio_only_model": 0.6526,
    "mean_prob_of_true_class": 0.5424,
    "ceiling_note": "A 14-feature decision tree over the same data reaches ~0.674 on this split. Chemistry alone does not determine surface - firing schedule, application thickness and clay body are not in this dataset. Treat the distribution, not the argmax, as the output."
  },
  "features": {
    "si_al_bins": [
      5.0,
      7.0,
      9.0,
      11.0
    ],
    "mgo_threshold": 0.31,
    "cao_threshold": 0.22,
    "threshold_provenance": "MgO 0.31 and CaO 0.22 were selected independently by a depth-3 decision tree over this data; they correspond to the classic magnesia and calcia mattes. On aggregate they add only ~1 point over the ratio alone because those cells are rare - they matter for per-glaze calibration, not for the headline number."
  },
  "min_cell_n": 40,
  "stability_flags": {
    "al2o3_underfired_max": 0.15,
    "al2o3_stiff_min": 0.65,
    "si_al_runny_min": 12.0,
    "note": "Melt stability is a separate axis from gloss. The legacy labels 'underfired_runny', 'glossy_runny' and 'matte_dry' conflated the two. Inherited from the legacy thresholds, not fitted."
  },
  "prior": {
    "n": 7575,
    "glossy": 0.6048,
    "satin": 0.2173,
    "matte": 0.178
  },
  "ratio_only": {
    "5-7": {
      "n": 1765,
      "glossy": 0.4351,
      "satin": 0.2844,
      "matte": 0.2805
    },
    "7-9": {
      "n": 2027,
      "glossy": 0.7573,
      "satin": 0.1579,
      "matte": 0.0849
    },
    "9-11": {
      "n": 1633,
      "glossy": 0.7912,
      "satin": 0.1592,
      "matte": 0.0496
    },
    "<5": {
      "n": 1040,
      "glossy": 0.2202,
      "satin": 0.301,
      "matte": 0.4788
    },
    ">=11": {
      "n": 1110,
      "glossy": 0.682,
      "satin": 0.2261,
      "matte": 0.0919
    }
  },
  "cells": {
    "5-7|mgo_hi|cao_hi": {
      "n": 205,
      "glossy": 0.278,
      "satin": 0.4098,
      "matte": 0.3122
    },
    "5-7|mgo_hi|cao_lo": {
      "n": 61,
      "glossy": 0.1311,
      "satin": 0.6557,
      "matte": 0.2131
    },
    "5-7|mgo_lo|cao_hi": {
      "n": 1256,
      "glossy": 0.5191,
      "satin": 0.2627,
      "matte": 0.2182
    },
    "5-7|mgo_lo|cao_lo": {
      "n": 243,
      "glossy": 0.2099,
      "satin": 0.1975,
      "matte": 0.5926
    },
    "7-9|mgo_hi|cao_hi": {
      "n": 191,
      "glossy": 0.5707,
      "satin": 0.2932,
      "matte": 0.1361
    },
    "7-9|mgo_hi|cao_lo": {
      "n": 49,
      "glossy": 0.2245,
      "satin": 0.2653,
      "matte": 0.5102
    },
    "7-9|mgo_lo|cao_hi": {
      "n": 1704,
      "glossy": 0.8075,
      "satin": 0.1338,
      "matte": 0.0587
    },
    "7-9|mgo_lo|cao_lo": {
      "n": 83,
      "glossy": 0.4699,
      "satin": 0.2771,
      "matte": 0.253
    },
    "9-11|mgo_hi|cao_hi": {
      "n": 146,
      "glossy": 0.3973,
      "satin": 0.4726,
      "matte": 0.1301
    },
    "9-11|mgo_lo|cao_hi": {
      "n": 1401,
      "glossy": 0.8394,
      "satin": 0.1263,
      "matte": 0.0343
    },
    "9-11|mgo_lo|cao_lo": {
      "n": 80,
      "glossy": 0.725,
      "satin": 0.15,
      "matte": 0.125
    },
    "<5|mgo_hi|cao_hi": {
      "n": 134,
      "glossy": 0.0896,
      "satin": 0.2761,
      "matte": 0.6343
    },
    "<5|mgo_lo|cao_hi": {
      "n": 561,
      "glossy": 0.1426,
      "satin": 0.3565,
      "matte": 0.5009
    },
    "<5|mgo_lo|cao_lo": {
      "n": 312,
      "glossy": 0.3974,
      "satin": 0.2276,
      "matte": 0.375
    },
    ">=11|mgo_hi|cao_hi": {
      "n": 135,
      "glossy": 0.3333,
      "satin": 0.4815,
      "matte": 0.1852
    },
    ">=11|mgo_lo|cao_hi": {
      "n": 822,
      "glossy": 0.7384,
      "satin": 0.1922,
      "matte": 0.0693
    },
    ">=11|mgo_lo|cao_lo": {
      "n": 138,
      "glossy": 0.7246,
      "satin": 0.1739,
      "matte": 0.1014
    }
  }
}

File: data/reference/umf_limits.json
{
  "source": "Glazy.org - Compiled from Val Cushing and Hesselberth & Roy limit formulas",
  "description": "Unity Molecular Formula (UMF) limit ranges for stable glazes by cone temperature",
  "limits": {
    "cone_5_6": {
      "cushing_glossy": {
        "KNaO": {"min": 0.05, "max": 0.6},
        "CaO": {"min": 0.05, "max": 0.6},
        "MgO": {"min": 0.0, "max": 0.1},
        "Al2O3": {"min": 0.1, "max": 0.3},
        "B2O3": {"min": 0.0, "max": 1.0},
        "SiO2": {"min": 1.5, "max": 4.0}
      },
      "cushing_satin": {
        "KNaO": {"min": 0.05, "max": 0.35},
        "CaO": {"min": 0.05, "max": 0.7},
        "MgO": {"min": 0.0, "max": 0.35},
        "Al2O3": {"min": 0.2, "max": 0.4},
        "B2O3": {"min": 0.0, "max": 0.5},
        "SiO2": {"min": 2.0, "max": 3.5}
      },
      "cushing_matte": {
        "KNaO": {"min": 0.05, "max": 0.3},
        "CaO": {"min": 0.05, "max": 0.8},
        "MgO": {"min": 0.0, "max": 0.45},
        "Al2O3": {"min": 0.2, "max": 0.5},
        "B2O3": {"min": 0.0, "max": 0.5},
        "SiO2": {"min": 2.0, "max": 3.0}
      },
      "hesselberth_roy": {
        "KNaO": {"min": 0.01, "max": 0.03},
        "CaO": {"min": 0.2, "max": 0.6},
        "MgO": {"min": 0.25, "max": 0.4},
        "Al2O3": {"min": 0.0, "max": 0.2},
        "B2O3": {"min": 0.15, "max": 0.35},
        "SiO2": {"min": 2.5, "max": 4.0},
        "notes": "Optimized for durability and food safety"
      },
      "practical_target": {
        "notes": "Practical cone 6 target for stable functional glazes",
        "flux_ratio_KNaO_CaO": "0.3:0.7",
        "B2O3_typical": 0.15,
        "SiO2_Al2O3_ratio": {"glossy": "7-9", "satin": "5-7", "matte": "3-5"}
      }
    },
    "cone_9_10": {
      "cushing_glossy": {
        "KNaO": {"min": 0.05, "max": 0.5},
        "CaO": {"min": 0.05, "max": 0.8},
        "MgO": {"min": 0.0, "max": 0.15},
        "Al2O3": {"min": 0.2, "max": 0.5},
        "B2O3": {"min": 0.0, "max": 0.5},
        "SiO2": {"min": 2.0, "max": 6.0}
      },
      "cushing_satin": {
        "KNaO": {"min": 0.05, "max": 0.4},
        "CaO": {"min": 0.05, "max": 0.8},
        "MgO": {"min": 0.0, "max": 0.5},
        "Al2O3": {"min": 0.25, "max": 0.6},
        "B2O3": {"min": 0.0, "max": 0.4},
        "SiO2": {"min": 2.0, "max": 5.0}
      },
      "cushing_matte": {
        "KNaO": {"min": 0.05, "max": 0.3},
        "CaO": {"min": 0.05, "max": 0.9},
        "MgO": {"min": 0.0, "max": 0.6},
        "Al2O3": {"min": 0.25, "max": 0.8},
        "B2O3": {"min": 0.0, "max": 0.2},
        "SiO2": {"min": 2.0, "max": 5.0}
      },
      "hesselberth_roy": {
        "KNaO": {"min": 0.1, "max": 0.3},
        "CaO": {"min": 0.3, "max": 0.7},
        "MgO": {"min": 0.0, "max": 0.3},
        "Al2O3": {"min": 0.3, "max": 0.6},
        "B2O3": {"min": 0.0, "max": 0.3},
        "SiO2": {"min": 3.0, "max": 5.0}
      }
    }
  },
  "oxide_roles": {
    "SiO2": {
      "name": "Silica",
      "role": "glass_former",
      "effects": "Forms glass structure, increases melting point, reduces thermal expansion"
    },
    "Al2O3": {
      "name": "Alumina",
      "role": "intermediate",
      "effects": "Increases viscosity, prevents crystallization, improves durability"
    },
    "B2O3": {
      "name": "Boron",
      "role": "flux",
      "effects": "Lowers melting point, essential at cone 6, reduces thermal expansion"
    },
    "KNaO": {
      "name": "Alkalis (K2O + Na2O)",
      "role": "flux",
      "effects": "Strong flux, increases thermal expansion (crazing risk)"
    },
    "CaO": {
      "name": "Calcium",
      "role": "flux",
      "effects": "Primary high-temp flux, promotes hardness, reduces crazing"
    },
    "MgO": {
      "name": "Magnesia",
      "role": "flux",
      "effects": "High-temp flux, promotes smooth buttery surface, can cause crawling if too high"
    },
    "ZnO": {
      "name": "Zinc",
      "role": "flux",
      "effects": "Active flux, promotes crystallization, can cause crawling"
    },
    "BaO": {
      "name": "Barium",
      "role": "flux",
      "effects": "Promotes crystal development in mattes, toxic if soluble"
    },
    "Li2O": {
      "name": "Lithium",
      "role": "flux",
      "effects": "Powerful flux, reduces thermal expansion, promotes color development"
    }
  }
}
